Repository: jmigartua/perovskite-atlas

# Perovskite Atlas

A knowledge base of thirty years of research on perovskite-type oxides at UPV/EHU: crystal structures, symmetry-mode decompositions, phase transitions, figures, tables, articles and theses, with every value traced to its source page.

Design document: `docs/PROPOSAL.md` (v2, 2026-09-25) and the decision log in `ROADMAP.md`.

## Three layers

| Layer | Where | Rule |
|---|---|---|
| Source (human-edited, git is the truth) | `series/ materials/ samples/ datasets/ structures/ transitions/ magnetic/ findings/ plates/ tables/ publications/ theses/ people/ instruments/ sources/` | typed files with YAML front matter or `.yaml`; every value has evidence |
| Computed (machine-generated) | `_data/computed/` | SQLite, Parquet, JSON, CIF zip, crops, reports; never hand-edited, not committed |
| Presentation (rendered) | generated `index.qmd` next to yaml records (gitignored), `_gen/`, `_site/` | record `.qmd` files are their own pages; yaml-kit records get a generated page; never hand-edited, not committed |

Build scripts must not write into the source layer. Ingestion scripts write to a review queue; a human moves records into the source layer.

## Quick start

```bash
python3 -m pip install -r requirements.txt
make validate        # schemas, references, units, space groups, evidence
make derive          # tolerance factors, volumes, geometry from CIF, decompositions
make confront        # reported vs recomputed -> _data/computed/reports/confrontation.md
make build           # sqlite, parquet, json, cif zip, bibtex
make generate        # entity pages -> _gen/
quarto preview       # site
make audit           # orphans, missing evidence, hidden records leaking, coverage
```

`make validate` halts on any error; the site never renders from inconsistent data.

## Layout

```
_schemas/     JSON Schema (YAML) per entity, INTERFACES.md
_scripts/     pipeline, one module per verb
_data/        config.yml (vocabularies, radii); computed/ (ignored)
sources/      documents (PDF, OCR markdown) and rescued raw data; see sources/README.md
docs/         proposal, ADRs, ingestion procedure
series/ materials/ structures/ transitions/ plates/ tables/ ...   the records
notebooks/    reproducible analyses (Quarto)
assets/       family design kit (theme.css, includes)
```

## Conventions

See `CONVENTIONS.md`: identifiers, formula canonicalization, units, uncertainty notation, statuses, visibility, file naming.

File: materials/bala2cuti2o9/index.qmd
---
id: mat:bala2cuti2o9
schema_version: '0.1'
status: published
visibility: public
title: BaLa2CuTi2O9
formula: BaLa2CuTi2O9
formula_display: BaLa₂CuTi₂O₉
composition:
  Ba: 1
  La: 2
  Cu: 1
  Ti: 2
  O: 9
sites:
  A:
  - Ba
  - La
  B:
  - Cu
  Bp:
  - Ti
  X:
  - O
structural_family: triple-perovskite
material_status: primary
b_site_order: disordered
series:
- id: ser:a-ln2-cuti2o9
  slot_values:
    A: Ba
    Ln: La
synthesis:
  method: solid-state reaction
  schedule: 1170 K 12 h, 1270 K 24 h, 1570 K 12 h
  atmosphere: air
evidence:
- doc: doc:thesis-03
  md_line: 580
  section: '2.2'
  status: thesis-only
  note: synthesis
- doc: doc:thesis-03
  md_line: 2120
  table: '10.2'
  status: thesis-only
  note: RT structure
---

::: {.page-article}
{{< include /_gen/includes/materials/bala2cuti2o9.md >}}
:::

File: materials/band2cuti2o9/index.qmd
---
id: mat:band2cuti2o9
schema_version: '0.1'
status: published
visibility: public
title: BaNd2CuTi2O9
formula: BaNd2CuTi2O9
formula_display: BaNd₂CuTi₂O₉
composition:
  Ba: 1
  Nd: 2
  Cu: 1
  Ti: 2
  O: 9
sites:
  A:
  - Ba
  - Nd
  B:
  - Cu
  Bp:
  - Ti
  X:
  - O
structural_family: triple-perovskite
material_status: primary
b_site_order: disordered
series:
- id: ser:a-ln2-cuti2o9
  slot_values:
    A: Ba
    Ln: Nd
synthesis:
  method: solid-state reaction
  schedule: 1170 K 12 h, 1270 K 24 h, 1570 K 12 h, air
  atmosphere: air
evidence:
- doc: doc:thesis-03
  md_line: 580
  section: '2.2'
  status: thesis-only
  note: synthesis
---

{{< include /_gen/includes/materials/band2cuti2o9.md >}}

File: materials/bapr2cuti2o9/index.qmd
---
id: mat:bapr2cuti2o9
schema_version: '0.1'
status: published
visibility: public
title: BaPr2CuTi2O9
formula: BaPr2CuTi2O9
formula_display: BaPr₂CuTi₂O₉
composition:
  Ba: 1
  Pr: 2
  Cu: 1
  Ti: 2
  O: 9
sites:
  A:
  - Ba
  - Pr
  B:
  - Cu
  Bp:
  - Ti
  X:
  - O
structural_family: triple-perovskite
material_status: primary
b_site_order: disordered
series:
- id: ser:a-ln2-cuti2o9
  slot_values:
    A: Ba
    Ln: Pr
synthesis:
  method: solid-state reaction
  schedule: 1170 K 12 h, 1270 K 24 h, 1570 K 12 h
  atmosphere: air
evidence:
- doc: doc:thesis-03
  md_line: 580
  section: '2.2'
  status: thesis-only
  note: synthesis
- doc: doc:thesis-03
  md_line: 2120
  table: '10.2'
  status: thesis-only
  note: RT structure
---

::: {.page-article}
{{< include /_gen/includes/materials/bapr2cuti2o9.md >}}
:::

File: materials/ca2dysbo6/index.qmd
---
id: mat:ca2dysbo6
schema_version: '0.1'
status: thesis-only
visibility: review
title: Ca2DySbO6
formula: Ca2DySbO6
formula_display: Ca₂DySbO₆
composition:
  Ca: 2
  Dy: 1
  Sb: 1
  O: 6
sites:
  A:
  - Ca
  - Dy
  B:
  - Dy
  - Ca
  Bp:
  - Sb
  X:
  - O
oxidation_states:
  Ca: 2
  Dy: 3
  Sb: 5
  O: -2
structural_family: double-perovskite
material_status: primary
b_site_order: partial
series:
- id: ser:ca2-m-sbo6
  slot_values:
    M: Dy
synthesis:
  method: solid-state reaction of ACO3, M2O3 and Sb2O5 in air (6 h 870 K; 24 h 1270 K; 24 h 1470 K; final sintering 1570–1870 K, 48–72 h; slow cooling 3 K/min, regrinding between steps)
  schedule: final sintering 1770 K, 72 h
  atmosphere: air
notes: 'Room-temperature P2_1/n (laboratory XRPD) with partial Ca/M antisite disorder, [Ca1+xM1−x][MxCa1−x]SbO6: reported occupancies Ca1/M1 = 0.72(2) and M2/Ca2 = 0.28(2) (Table 10.4). No high-temperature study; Table 10.5 lists P2_1/n as the only phase. Results of a chapter marked ''in preparation'' in the thesis: unpublished, under review.'
draft: true
evidence:
- doc: doc:thesis-04
  md_line: 496
  section: '2.2'
  status: thesis-only
  note: synthesis
- doc: doc:thesis-04
  md_line: 512
  table: '2.1'
  status: thesis-only
  note: final sintering
- doc: doc:thesis-04
  md_line: 2439
  table: '10.4'
  status: thesis-only
  cell:
    col: Ca2DySbO6
  note: RT structure and occupancies
---

::: {.page-article}
{{< include /_gen/includes/materials/ca2dysbo6.md >}}
:::

File: materials/ca2ersbo6/index.qmd
---
id: mat:ca2ersbo6
schema_version: '0.1'
status: thesis-only
visibility: review
title: Ca2ErSbO6
formula: Ca2ErSbO6
formula_display: Ca₂ErSbO₆
composition:
  Ca: 2
  Er: 1
  Sb: 1
  O: 6
sites:
  A:
  - Ca
  - Er
  B:
  - Er
  - Ca
  Bp:
  - Sb
  X:
  - O
oxidation_states:
  Ca: 2
  Er: 3
  Sb: 5
  O: -2
structural_family: double-perovskite
material_status: primary
b_site_order: partial
series:
- id: ser:ca2-m-sbo6
  slot_values:
    M: Er
synthesis:
  method: solid-state reaction of ACO3, M2O3 and Sb2O5 in air (6 h 870 K; 24 h 1270 K; 24 h 1470 K; final sintering 1570–1870 K, 48–72 h; slow cooling 3 K/min, regrinding between steps)
  schedule: final sintering 1870 K, 72 h
  atmosphere: air
notes: 'Room-temperature P2_1/n (laboratory XRPD) with partial Ca/M antisite disorder, [Ca1+xM1−x][MxCa1−x]SbO6: reported occupancies Ca1/M1 = 0.92(2) and M2/Ca2 = 0.08(2) (Table 10.4). No high-temperature study; Table 10.5 lists P2_1/n as the only phase. Results of a chapter marked ''in preparation'' in the thesis: unpublished, under review.'
draft: true
evidence:
- doc: doc:thesis-04
  md_line: 496
  section: '2.2'
  status: thesis-only
  note: synthesis
- doc: doc:thesis-04
  md_line: 512
  table: '2.1'
  status: thesis-only
  note: final sintering
- doc: doc:thesis-04
  md_line: 2439
  table: '10.4'
  status: thesis-only
  cell:
    col: Ca2ErSbO6
  note: RT structure and occupancies
---

::: {.page-article}
{{< include /_gen/includes/materials/ca2ersbo6.md >}}
:::

File: materials/ca2eusbo6/index.qmd
---
id: mat:ca2eusbo6
schema_version: '0.1'
status: thesis-only
visibility: review
title: Ca2EuSbO6
formula: Ca2EuSbO6
formula_display: Ca₂EuSbO₆
composition:
  Ca: 2
  Eu: 1
  Sb: 1
  O: 6
sites:
  A:
  - Ca
  - Eu
  B:
  - Eu
  - Ca
  Bp:
  - Sb
  X:
  - O
oxidation_states:
  Ca: 2
  Eu: 3
  Sb: 5
  O: -2
structural_family: double-perovskite
material_status: primary
b_site_order: partial
series:
- id: ser:ca2-m-sbo6
  slot_values:
    M: Eu
synthesis:
  method: solid-state reaction of ACO3, M2O3 and Sb2O5 in air (6 h 870 K; 24 h 1270 K; 24 h 1470 K; final sintering 1570–1870 K, 48–72 h; slow cooling 3 K/min, regrinding between steps)
  schedule: final sintering 1770 K, 72 h
  atmosphere: air
notes: 'Room-temperature P2_1/n (laboratory XRPD) with partial Ca/M antisite disorder, [Ca1+xM1−x][MxCa1−x]SbO6: reported occupancies Ca1/M1 = 0.73(1) and M2/Ca2 = 0.27(1) (Table 10.4). No high-temperature study; Table 10.5 lists P2_1/n as the only phase. Results of a chapter marked ''in preparation'' in the thesis: unpublished, under review.'
draft: true
evidence:
- doc: doc:thesis-04
  md_line: 496
  section: '2.2'
  status: thesis-only
  note: synthesis
- doc: doc:thesis-04
  md_line: 512
  table: '2.1'
  status: thesis-only
  note: final sintering
- doc: doc:thesis-04
  md_line: 2439
  table: '10.4'
  status: thesis-only
  cell:
    col: Ca2EuSbO6
  note: RT structure and occupancies
---

::: {.page-article}
{{< include /_gen/includes/materials/ca2eusbo6.md >}}
:::

File: materials/ca2gdsbo6/index.qmd
---
id: mat:ca2gdsbo6
schema_version: '0.1'
status: thesis-only
visibility: review
title: Ca2GdSbO6
formula: Ca2GdSbO6
formula_display: Ca₂GdSbO₆
composition:
  Ca: 2
  Gd: 1
  Sb: 1
  O: 6
sites:
  A:
  - Ca
  - Gd
  B:
  - Gd
  - Ca
  Bp:
  - Sb
  X:
  - O
oxidation_states:
  Ca: 2
  Gd: 3
  Sb: 5
  O: -2
structural_family: double-perovskite
material_status: primary
b_site_order: partial
series:
- id: ser:ca2-m-sbo6
  slot_values:
    M: Gd
synthesis:
  method: solid-state reaction of ACO3, M2O3 and Sb2O5 in air (6 h 870 K; 24 h 1270 K; 24 h 1470 K; final sintering 1570–1870 K, 48–72 h; slow cooling 3 K/min, regrinding between steps)
  schedule: final sintering 1820 K, 72 h
  atmosphere: air
notes: 'Room-temperature P2_1/n (laboratory XRPD) with partial Ca/M antisite disorder, [Ca1+xM1−x][MxCa1−x]SbO6: reported occupancies Ca1/M1 = 0.55(1) and M2/Ca2 = 0.45(1) (Table 10.4). No high-temperature study; Table 10.5 lists P2_1/n as the only phase. Results of a chapter marked ''in preparation'' in the thesis: unpublished, under review.'
draft: true
evidence:
- doc: doc:thesis-04
  md_line: 496
  section: '2.2'
  status: thesis-only
  note: synthesis
- doc: doc:thesis-04
  md_line: 512
  table: '2.1'
  status: thesis-only
  note: final sintering
- doc: doc:thesis-04
  md_line: 2439
  table: '10.4'
  status: thesis-only
  cell:
    col: Ca2GdSbO6
  note: RT structure and occupancies
---

::: {.page-article}
{{< include /_gen/includes/materials/ca2gdsbo6.md >}}
:::

File: materials/ca2hosbo6/index.qmd
---
id: mat:ca2hosbo6
schema_version: '0.1'
status: thesis-only
visibility: review
title: Ca2HoSbO6
formula: Ca2HoSbO6
formula_display: Ca₂HoSbO₆
composition:
  Ca: 2
  Ho: 1
  Sb: 1
  O: 6
sites:
  A:
  - Ca
  - Ho
  B:
  - Ho
  - Ca
  Bp:
  - Sb
  X:
  - O
oxidation_states:
  Ca: 2
  Ho: 3
  Sb: 5
  O: -2
structural_family: double-perovskite
material_status: primary
b_site_order: partial
series:
- id: ser:ca2-m-sbo6
  slot_values:
    M: Ho
synthesis:
  method: solid-state reaction of ACO3, M2O3 and Sb2O5 in air (6 h 870 K; 24 h 1270 K; 24 h 1470 K; final sintering 1570–1870 K, 48–72 h; slow cooling 3 K/min, regrinding between steps)
  schedule: final sintering 1820 K, 72 h
  atmosphere: air
notes: 'Room-temperature P2_1/n (laboratory XRPD) with partial Ca/M antisite disorder, [Ca1+xM1−x][MxCa1−x]SbO6: reported occupancies Ca1/M1 = 0.95(1) and M2/Ca2 = 0.05(1) (Table 10.4). No high-temperature study; Table 10.5 lists P2_1/n as the only phase. Results of a chapter marked ''in preparation'' in the thesis: unpublished, under review.'
draft: true
evidence:
- doc: doc:thesis-04
  md_line: 496
  section: '2.2'
  status: thesis-only
  note: synthesis
- doc: doc:thesis-04
  md_line: 512
  table: '2.1'
  status: thesis-only
  note: final sintering
- doc: doc:thesis-04
  md_line: 2439
  table: '10.4'
  status: thesis-only
  cell:
    col: Ca2HoSbO6
  note: RT structure and occupancies
---

::: {.page-article}
{{< include /_gen/includes/materials/ca2hosbo6.md >}}
:::

File: materials/ca2ndsbo6/index.qmd
---
id: mat:ca2ndsbo6
schema_version: '0.1'
status: thesis-only
visibility: review
title: Ca2NdSbO6
formula: Ca2NdSbO6
formula_display: Ca₂NdSbO₆
composition:
  Ca: 2
  Nd: 1
  Sb: 1
  O: 6
sites:
  A:
  - Ca
  - Nd
  B:
  - Nd
  - Ca
  Bp:
  - Sb
  X:
  - O
oxidation_states:
  Ca: 2
  Nd: 3
  Sb: 5
  O: -2
structural_family: double-perovskite
material_status: primary
b_site_order: partial
series:
- id: ser:ca2-m-sbo6
  slot_values:
    M: Nd
synthesis:
  method: solid-state reaction of ACO3, M2O3 and Sb2O5 in air (6 h 870 K; 24 h 1270 K; 24 h 1470 K; final sintering 1570–1870 K, 48–72 h; slow cooling 3 K/min, regrinding between steps)
  schedule: final sintering 1770 K, 72 h
  atmosphere: air
notes: 'Room-temperature P2_1/n (laboratory XRPD) with partial Ca/M antisite disorder, [Ca1+xM1−x][MxCa1−x]SbO6: reported occupancies Ca1/M1 = 0.75(1) and M2/Ca2 = 0.25(1) (Table 10.4). No high-temperature study; Table 10.5 lists P2_1/n as the only phase. Results of a chapter marked ''in preparation'' in the thesis: unpublished, under review.'
draft: true
evidence:
- doc: doc:thesis-04
  md_line: 496
  section: '2.2'
  status: thesis-only
  note: synthesis
- doc: doc:thesis-04
  md_line: 512
  table: '2.1'
  status: thesis-only
  note: final sintering
- doc: doc:thesis-04
  md_line: 2439
  table: '10.4'
  status: thesis-only
  cell:
    col: Ca2NdSbO6
  note: RT structure and occupancies
---

::: {.page-article}
{{< include /_gen/includes/materials/ca2ndsbo6.md >}}
:::

File: materials/ca2tmsbo6/index.qmd
---
id: mat:ca2tmsbo6
schema_version: '0.1'
status: thesis-only
visibility: review
title: Ca2TmSbO6
formula: Ca2TmSbO6
formula_display: Ca₂TmSbO₆
composition:
  Ca: 2
  Tm: 1
  Sb: 1
  O: 6
sites:
  A:
  - Ca
  - Tm
  B:
  - Tm
  - Ca
  Bp:
  - Sb
  X:
  - O
oxidation_states:
  Ca: 2
  Tm: 3
  Sb: 5
  O: -2
structural_family: double-perovskite
material_status: primary
b_site_order: partial
series:
- id: ser:ca2-m-sbo6
  slot_values:
    M: Tm
synthesis:
  method: solid-state reaction of ACO3, M2O3 and Sb2O5 in air (6 h 870 K; 24 h 1270 K; 24 h 1470 K; final sintering 1570–1870 K, 48–72 h; slow cooling 3 K/min, regrinding between steps)
  schedule: final sintering 1870 K, 48 h
  atmosphere: air
notes: 'Room-temperature P2_1/n (laboratory XRPD) with partial Ca/M antisite disorder, [Ca1+xM1−x][MxCa1−x]SbO6: reported occupancies Ca1/M1 = 0.97(3) and M2/Ca2 = 0.03(3) (Table 10.4). No high-temperature study; Table 10.5 lists P2_1/n as the only phase. Results of a chapter marked ''in preparation'' in the thesis: unpublished, under review.'
draft: true
evidence:
- doc: doc:thesis-04
  md_line: 496
  section: '2.2'
  status: thesis-only
  note: synthesis
- doc: doc:thesis-04
  md_line: 512
  table: '2.1'
  status: thesis-only
  note: final sintering
- doc: doc:thesis-04
  md_line: 2439
  table: '10.4'
  status: thesis-only
  cell:
    col: Ca2TmSbO6
  note: RT structure and occupancies
---

::: {.page-article}
{{< include /_gen/includes/materials/ca2tmsbo6.md >}}
:::

File: materials/ca2ybsbo6/index.qmd
---
id: mat:ca2ybsbo6
schema_version: '0.1'
status: thesis-only
visibility: review
title: Ca2YbSbO6
formula: Ca2YbSbO6
formula_display: Ca₂YbSbO₆
composition:
  Ca: 2
  Yb: 1
  Sb: 1
  O: 6
sites:
  A:
  - Ca
  - Yb
  B:
  - Yb
  - Ca
  Bp:
  - Sb
  X:
  - O
oxidation_states:
  Ca: 2
  Yb: 3
  Sb: 5
  O: -2
structural_family: double-perovskite
material_status: primary
b_site_order: partial
series:
- id: ser:ca2-m-sbo6
  slot_values:
    M: Yb
synthesis:
  method: solid-state reaction of ACO3, M2O3 and Sb2O5 in air (6 h 870 K; 24 h 1270 K; 24 h 1470 K; final sintering 1570–1870 K, 48–72 h; slow cooling 3 K/min, regrinding between steps)
  schedule: final sintering 1820 K, 72 h
  atmosphere: air
notes: 'Room-temperature P2_1/n (laboratory XRPD) with partial Ca/M antisite disorder, [Ca1+xM1−x][MxCa1−x]SbO6: reported occupancies Ca1/M1 = 0.98(2) and M2/Ca2 = 0.02(2) (Table 10.4). No high-temperature study; Table 10.5 lists P2_1/n as the only phase. Results of a chapter marked ''in preparation'' in the thesis: unpublished, under review.'
draft: true
evidence:
- doc: doc:thesis-04
  md_line: 496
  section: '2.2'
  status: thesis-only
  note: synthesis
- doc: doc:thesis-04
  md_line: 512
  table: '2.1'
  status: thesis-only
  note: final sintering
- doc: doc:thesis-04
  md_line: 2439
  table: '10.4'
  status: thesis-only
  cell:
    col: Ca2YbSbO6
  note: RT structure and occupancies
---

::: {.page-article}
{{< include /_gen/includes/materials/ca2ybsbo6.md >}}
:::

File: materials/ca2ysbo6/index.qmd
---
id: mat:ca2ysbo6
schema_version: '0.1'
status: thesis-only
visibility: review
title: Ca2YSbO6
formula: Ca2YSbO6
formula_display: Ca₂YSbO₆
composition:
  Ca: 2
  Y: 1
  Sb: 1
  O: 6
sites:
  A:
  - Ca
  - Y
  B:
  - Y
  - Ca
  Bp:
  - Sb
  X:
  - O
oxidation_states:
  Ca: 2
  Y: 3
  Sb: 5
  O: -2
structural_family: double-perovskite
material_status: primary
b_site_order: partial
series:
- id: ser:ca2-m-sbo6
  slot_values:
    M: Y
synthesis:
  method: solid-state reaction of ACO3, M2O3 and Sb2O5 in air (6 h 870 K; 24 h 1270 K; 24 h 1470 K; final sintering 1570–1870 K, 48–72 h; slow cooling 3 K/min, regrinding between steps)
  schedule: final sintering 1820 K, 48 h
  atmosphere: air
notes: 'Room-temperature P2_1/n (laboratory XRPD) with partial Ca/M antisite disorder, [Ca1+xM1−x][MxCa1−x]SbO6: reported occupancies Ca1/M1 = 0.89(1) and M2/Ca2 = 0.11(1) (Table 10.4). No high-temperature study; Table 10.5 lists P2_1/n as the only phase. Results of a chapter marked ''in preparation'' in the thesis: unpublished, under review.'
draft: true
evidence:
- doc: doc:thesis-04
  md_line: 496
  section: '2.2'
  status: thesis-only
  note: synthesis
- doc: doc:thesis-04
  md_line: 512
  table: '2.1'
  status: thesis-only
  note: final sintering
- doc: doc:thesis-04
  md_line: 2439
  table: '10.4'
  status: thesis-only
  cell:
    col: Ca2YSbO6
  note: RT structure and occupancies
---

::: {.page-article}
{{< include /_gen/includes/materials/ca2ysbo6.md >}}
:::

File: materials/cand2cuti2o9/index.qmd
---
id: mat:cand2cuti2o9
schema_version: '0.1'
status: published
visibility: public
title: CaNd2CuTi2O9
formula: CaNd2CuTi2O9
formula_display: CaNd₂CuTi₂O₉
composition:
  Ca: 1
  Nd: 2
  Cu: 1
  Ti: 2
  O: 9
sites:
  A:
  - Ca
  - Nd
  B:
  - Cu
  Bp:
  - Ti
  X:
  - O
structural_family: triple-perovskite
material_status: primary
b_site_order: disordered
series:
- id: ser:a-ln2-cuti2o9
  slot_values:
    A: Ca
    Ln: Nd
synthesis:
  method: solid-state reaction
  schedule: 1170 K 12 h, 1270 K 24 h, 1570 K 12 h, air
  atmosphere: air
evidence:
- doc: doc:thesis-03
  md_line: 580
  section: '2.2'
  status: thesis-only
  note: synthesis
notes: no reversible transition up to 1475 K
---

{{< include /_gen/includes/materials/cand2cuti2o9.md >}}

File: materials/capr2cuti2o9/index.qmd
---
id: mat:capr2cuti2o9
schema_version: '0.1'
status: published
visibility: public
title: CaPr2CuTi2O9
formula: CaPr2CuTi2O9
formula_display: CaPr₂CuTi₂O₉
composition:
  Ca: 1
  Pr: 2
  Cu: 1
  Ti: 2
  O: 9
sites:
  A:
  - Ca
  - Pr
  B:
  - Cu
  Bp:
  - Ti
  X:
  - O
structural_family: triple-perovskite
material_status: primary
b_site_order: disordered
series:
- id: ser:a-ln2-cuti2o9
  slot_values:
    A: Ca
    Ln: Pr
synthesis:
  method: solid-state reaction
  schedule: 1170 K 12 h, 1270 K 24 h, 1570 K 12 h, air
  atmosphere: air
evidence:
- doc: doc:thesis-03
  md_line: 580
  section: '2.2'
  status: thesis-only
  note: synthesis
notes: no reversible transition up to 1475 K
---

{{< include /_gen/includes/materials/capr2cuti2o9.md >}}

File: materials/casm2cuti2o9/index.qmd
---
id: mat:casm2cuti2o9
schema_version: '0.1'
status: published
visibility: public
title: CaSm2CuTi2O9
formula: CaSm2CuTi2O9
formula_display: CaSm₂CuTi₂O₉
composition:
  Ca: 1
  Sm: 2
  Cu: 1
  Ti: 2
  O: 9
sites:
  A:
  - Ca
  - Sm
  B:
  - Cu
  Bp:
  - Ti
  X:
  - O
structural_family: triple-perovskite
material_status: primary
b_site_order: disordered
series:
- id: ser:a-ln2-cuti2o9
  slot_values:
    A: Ca
    Ln: Sm
synthesis:
  method: solid-state reaction
  schedule: 1170 K 12 h, 1270 K 24 h, 1570 K 12 h, air
  atmosphere: air
evidence:
- doc: doc:thesis-03
  md_line: 580
  section: '2.2'
  status: thesis-only
  note: synthesis
---

{{< include /_gen/includes/materials/casm2cuti2o9.md >}}

File: materials/index.qmd
---
title: "Materials"
---

::: {.page-article}
# Materials

This listing is generated by `make generate` from the records in the repository. In Phase 0 there are no records yet beyond the worked example (SrNdZnRuO₆ at room temperature, thesis 3, chapter 5).
:::

File: materials/sr2co0.5mg0.5teo6/index.qmd
---
id: mat:sr2co0.5mg0.5teo6
schema_version: '0.1'
status: published
visibility: public
title: Sr2Co0.5Mg0.5TeO6
formula: Sr2Co0.5Mg0.5TeO6
formula_display: Sr₂Co₀.₅Mg₀.₅TeO₆
composition:
  Sr: 2
  Co: 0.5
  Mg: 0.5
  Te: 1
  O: 6
sites:
  A:
  - Sr
  B:
  - Co
  - Mg
  Bp:
  - Te
  X:
  - O
oxidation_states:
  Sr: 2
  Co: 2
  Mg: 2
  Te: 6
  O: -2
structural_family: double-perovskite
material_status: primary
b_site_order: ordered
series:
- id: ser:sr2-co1-x-mgx-teo6
  slot_values:
    x: 0.5
synthesis:
  method: freeze-drying (nitrate solution frozen in liquid nitrogen, freeze-dried, calcined 1170 K 6 h, then higher-temperature treatments)
  atmosphere: air
notes: Room-temperature symmetry I2/m (XRPD). Tolerance factor t = 0.9787 (Table 9.3). Phase sequence on cooling Fm-3m → I4/m → I2/m → P2_1/n (chapter 9); transition temperatures in Figure 9.7, to be digitised.
evidence:
- doc: doc:thesis-04
  md_line: 542
  section: 2.3.1
  status: thesis-only
  note: synthesis
- doc: doc:thesis-04
  md_line: 2002
  table: '9.3'
  status: thesis-only
  cell:
    col: Sr2Co0.5Mg0.5TeO6
  note: RT structure
---

::: {.page-article}
{{< include /_gen/includes/materials/sr2co0.5mg0.5teo6.md >}}
:::

File: materials/sr2co0.8mg0.2teo6/index.qmd
---
id: mat:sr2co0.8mg0.2teo6
schema_version: '0.1'
status: published
visibility: public
title: Sr2Co0.8Mg0.2TeO6
formula: Sr2Co0.8Mg0.2TeO6
formula_display: Sr₂Co₀.₈Mg₀.₂TeO₆
composition:
  Sr: 2
  Co: 0.8
  Mg: 0.2
  Te: 1
  O: 6
sites:
  A:
  - Sr
  B:
  - Co
  - Mg
  Bp:
  - Te
  X:
  - O
oxidation_states:
  Sr: 2
  Co: 2
  Mg: 2
  Te: 6
  O: -2
structural_family: double-perovskite
material_status: primary
b_site_order: ordered
series:
- id: ser:sr2-co1-x-mgx-teo6
  slot_values:
    x: 0.2
synthesis:
  method: freeze-drying (nitrate solution frozen in liquid nitrogen, freeze-dried, calcined 1170 K 6 h, then higher-temperature treatments)
  atmosphere: air
notes: Room-temperature symmetry I2/m (XRPD). Tolerance factor t = 0.9769 (Table 9.3). Phase sequence on cooling Fm-3m → I4/m → I2/m → P2_1/n (chapter 9); transition temperatures in Figure 9.7, to be digitised.
evidence:
- doc: doc:thesis-04
  md_line: 542
  section: 2.3.1
  status: thesis-only
  note: synthesis
- doc: doc:thesis-04
  md_line: 2002
  table: '9.3'
  status: thesis-only
  cell:
    col: Sr2Co0.8Mg0.2TeO6
  note: RT structure
---

::: {.page-article}
{{< include /_gen/includes/materials/sr2co0.8mg0.2teo6.md >}}
:::

File: materials/sr2co0.9mg0.1teo6/index.qmd
---
id: mat:sr2co0.9mg0.1teo6
schema_version: '0.1'
status: published
visibility: public
title: Sr2Co0.9Mg0.1TeO6
formula: Sr2Co0.9Mg0.1TeO6
formula_display: Sr₂Co₀.₉Mg₀.₁TeO₆
composition:
  Sr: 2
  Co: 0.9
  Mg: 0.1
  Te: 1
  O: 6
sites:
  A:
  - Sr
  B:
  - Co
  - Mg
  Bp:
  - Te
  X:
  - O
oxidation_states:
  Sr: 2
  Co: 2
  Mg: 2
  Te: 6
  O: -2
structural_family: double-perovskite
material_status: primary
b_site_order: ordered
series:
- id: ser:sr2-co1-x-mgx-teo6
  slot_values:
    x: 0.1
synthesis:
  method: freeze-drying (nitrate solution frozen in liquid nitrogen, freeze-dried, calcined 1170 K 6 h, then higher-temperature treatments)
  atmosphere: air
notes: Room-temperature symmetry P2_1/n (NPD). Tolerance factor t = 0.9763 (Table 9.3). Phase sequence on cooling Fm-3m → I4/m → I2/m → P2_1/n (chapter 9); transition temperatures in Figure 9.7, to be digitised.
evidence:
- doc: doc:thesis-04
  md_line: 542
  section: 2.3.1
  status: thesis-only
  note: synthesis
- doc: doc:thesis-04
  md_line: 2002
  table: '9.3'
  status: thesis-only
  cell:
    col: Sr2Co0.9Mg0.1TeO6
  note: RT structure
---

::: {.page-article}
{{< include /_gen/includes/materials/sr2co0.9mg0.1teo6.md >}}
:::

File: materials/sr2coteo6/index.qmd
---
id: mat:sr2coteo6
schema_version: '0.1'
status: published
visibility: public
title: Sr2CoTeO6
formula: Sr2CoTeO6
formula_display: Sr₂CoTeO₆
composition:
  Sr: 2
  Co: 1
  Te: 1
  O: 6
sites:
  A:
  - Sr
  B:
  - Co
  Bp:
  - Te
  X:
  - O
oxidation_states:
  Sr: 2
  Co: 2
  Te: 6
  O: -2
structural_family: double-perovskite
material_status: primary
b_site_order: ordered
series:
- id: ser:sr2-co1-x-mgx-teo6
  slot_values:
    x: 0.0
synthesis:
  method: freeze-drying (nitrate solution frozen in liquid nitrogen, freeze-dried, calcined 1170 K 6 h, then higher-temperature treatments)
  atmosphere: air
notes: Room-temperature symmetry P2_1/n (NPD). Tolerance factor t = 0.9758 (Table 9.3). Phase sequence on cooling Fm-3m → I4/m → I2/m → P2_1/n (chapter 9); transition temperatures in Figure 9.7, to be digitised.
evidence:
- doc: doc:thesis-04
  md_line: 542
  section: 2.3.1
  status: thesis-only
  note: synthesis
- doc: doc:thesis-04
  md_line: 2002
  table: '9.3'
  status: thesis-only
  cell:
    col: Sr2CoTeO6
  note: RT structure
---

::: {.page-article}
{{< include /_gen/includes/materials/sr2coteo6.md >}}
:::

File: materials/sr2dysbo6/index.qmd
---
id: mat:sr2dysbo6
schema_version: '0.1'
status: published
visibility: public
title: Sr2DySbO6
formula: Sr2DySbO6
formula_display: Sr₂DySbO₆
composition:
  Sr: 2
  Dy: 1
  Sb: 1
  O: 6
sites:
  A:
  - Sr
  B:
  - Dy
  Bp:
  - Sb
  X:
  - O
oxidation_states:
  Sr: 2
  Dy: 3
  Sb: 5
  O: -2
structural_family: double-perovskite
material_status: primary
b_site_order: ordered
series:
- id: ser:sr2-m-sbo6
  slot_values:
    M: Dy
synthesis:
  method: solid-state reaction of ACO3, M2O3 and Sb2O5 in air (6 h 870 K; 24 h 1270 K; 24 h 1470 K; final sintering 1570–1870 K, 48–72 h; slow cooling 3 K/min, regrinding between steps)
  schedule: final sintering 1770 K, 72 h
  atmosphere: air
notes: Room-temperature P2_1/n (synchrotron XRPD, BM25-A ESRF). Ionic radius r(M3+) = 0.912 Å, Δr = 0.312 Å, tolerance factor t = 0.929 (Table 8.1). Phase sequence on heating P2_1/n → R-3 at about 750 K (discontinuous) and R-3 → Fm-3m at about 975 K (continuous), laboratory XRPD 300–1475 K (§ 8.2, Figures 8.6–8.8). Mode amplitudes vs T in Figure 8.7 and cell vs T in Figure 8.8, to be digitised.
evidence:
- doc: doc:thesis-04
  md_line: 496
  section: '2.2'
  status: thesis-only
  note: synthesis
- doc: doc:thesis-04
  md_line: 512
  table: '2.1'
  status: thesis-only
  note: final sintering
- doc: doc:thesis-04
  md_line: 1704
  table: '8.1'
  status: thesis-only
  cell:
    col: Sr2DySbO6
  note: tolerance factor, synthesis
- doc: doc:10.1016-j.poly.2016.09.066
  md_line: 64
  status: published
  table: '1'
  cell:
    col: Sr2DySbO6
- doc: doc:thesis-04
  md_line: 1785
  table: '8.2'
  status: thesis-only
  cell:
    col: Sr2DySbO6
  note: RT structure
- doc: doc:10.1016-j.poly.2016.09.066
  md_line: 126
  status: published
  table: '2'
  cell:
    col: Sr2DySbO6
---

::: {.page-article}
{{< include /_gen/includes/materials/sr2dysbo6.md >}}
:::

File: materials/sr2ersbo6/index.qmd
---
id: mat:sr2ersbo6
schema_version: '0.1'
status: published
visibility: public
title: Sr2ErSbO6
formula: Sr2ErSbO6
formula_display: Sr₂ErSbO₆
composition:
  Sr: 2
  Er: 1
  Sb: 1
  O: 6
sites:
  A:
  - Sr
  B:
  - Er
  Bp:
  - Sb
  X:
  - O
oxidation_states:
  Sr: 2
  Er: 3
  Sb: 5
  O: -2
structural_family: double-perovskite
material_status: primary
b_site_order: ordered
series:
- id: ser:sr2-m-sbo6
  slot_values:
    M: Er
synthesis:
  method: solid-state reaction of ACO3, M2O3 and Sb2O5 in air (6 h 870 K; 24 h 1270 K; 24 h 1470 K; final sintering 1570–1870 K, 48–72 h; slow cooling 3 K/min, regrinding between steps)
  schedule: final sintering 1770 K, 72 h
  atmosphere: air
notes: Room-temperature P2_1/n (synchrotron XRPD, BM25-A ESRF). Ionic radius r(M3+) = 0.890 Å, Δr = 0.290 Å, tolerance factor t = 0.934 (Table 8.1). Phase sequence on heating P2_1/n → R-3 at about 675 K (discontinuous) and R-3 → Fm-3m at about 875 K (continuous), laboratory XRPD 300–1475 K (§ 8.2, Figures 8.6–8.8). Mode amplitudes vs T in Figure 8.7 and cell vs T in Figure 8.8, to be digitised.
evidence:
- doc: doc:thesis-04
  md_line: 496
  section: '2.2'
  status: thesis-only
  note: synthesis
- doc: doc:thesis-04
  md_line: 512
  table: '2.1'
  status: thesis-only
  note: final sintering
- doc: doc:thesis-04
  md_line: 1704
  table: '8.1'
  status: thesis-only
  cell:
    col: Sr2ErSbO6
  note: tolerance factor, synthesis
- doc: doc:10.1016-j.poly.2016.09.066
  md_line: 64
  status: published
  table: '1'
  cell:
    col: Sr2ErSbO6
- doc: doc:thesis-04
  md_line: 1785
  table: '8.2'
  status: thesis-only
  cell:
    col: Sr2ErSbO6
  note: RT structure
- doc: doc:10.1016-j.poly.2016.09.066
  md_line: 126
  status: published
  table: '2'
  cell:
    col: Sr2ErSbO6
---

::: {.page-article}
{{< include /_gen/includes/materials/sr2ersbo6.md >}}
:::

File: materials/sr2eusbo6/index.qmd
---
id: mat:sr2eusbo6
schema_version: '0.1'
status: published
visibility: public
title: Sr2EuSbO6
formula: Sr2EuSbO6
formula_display: Sr₂EuSbO₆
composition:
  Sr: 2
  Eu: 1
  Sb: 1
  O: 6
sites:
  A:
  - Sr
  B:
  - Eu
  Bp:
  - Sb
  X:
  - O
oxidation_states:
  Sr: 2
  Eu: 3
  Sb: 5
  O: -2
structural_family: double-perovskite
material_status: primary
b_site_order: ordered
series:
- id: ser:sr2-m-sbo6
  slot_values:
    M: Eu
synthesis:
  method: solid-state reaction of ACO3, M2O3 and Sb2O5 in air (6 h 870 K; 24 h 1270 K; 24 h 1470 K; final sintering 1570–1870 K, 48–72 h; slow cooling 3 K/min, regrinding between steps)
  schedule: final sintering 1570 K, 72 h
  atmosphere: air
notes: Room-temperature P2_1/n (synchrotron XRPD, BM25-A ESRF). Ionic radius r(M3+) = 0.947 Å, Δr = 0.347 Å, tolerance factor t = 0.921 (Table 8.1). Phase sequence on heating P2_1/n → R-3 at about 825 K (discontinuous) and R-3 → Fm-3m at about 1150 K (continuous), laboratory XRPD 300–1475 K (§ 8.2, Figures 8.6–8.8). Mode amplitudes vs T in Figure 8.7 and cell vs T in Figure 8.8, to be digitised.
evidence:
- doc: doc:thesis-04
  md_line: 496
  section: '2.2'
  status: thesis-only
  note: synthesis
- doc: doc:thesis-04
  md_line: 512
  table: '2.1'
  status: thesis-only
  note: final sintering
- doc: doc:thesis-04
  md_line: 1704
  table: '8.1'
  status: thesis-only
  cell:
    col: Sr2EuSbO6
  note: tolerance factor, synthesis
- doc: doc:10.1016-j.poly.2016.09.066
  md_line: 64
  status: published
  table: '1'
  cell:
    col: Sr2EuSbO6
- doc: doc:thesis-04
  md_line: 1785
  table: '8.2'
  status: thesis-only
  cell:
    col: Sr2EuSbO6
  note: RT structure
- doc: doc:10.1016-j.poly.2016.09.066
  md_line: 126
  status: published
  table: '2'
  cell:
    col: Sr2EuSbO6
---

::: {.page-article}
{{< include /_gen/includes/materials/sr2eusbo6.md >}}
:::

File: materials/sr2gdsbo6/index.qmd
---
id: mat:sr2gdsbo6
schema_version: '0.1'
status: published
visibility: public
title: Sr2GdSbO6
formula: Sr2GdSbO6
formula_display: Sr₂GdSbO₆
composition:
  Sr: 2
  Gd: 1
  Sb: 1
  O: 6
sites:
  A:
  - Sr
  B:
  - Gd
  Bp:
  - Sb
  X:
  - O
oxidation_states:
  Sr: 2
  Gd: 3
  Sb: 5
  O: -2
structural_family: double-perovskite
material_status: primary
b_site_order: ordered
series:
- id: ser:sr2-m-sbo6
  slot_values:
    M: Gd
synthesis:
  method: solid-state reaction of ACO3, M2O3 and Sb2O5 in air (6 h 870 K; 24 h 1270 K; 24 h 1470 K; final sintering 1570–1870 K, 48–72 h; slow cooling 3 K/min, regrinding between steps)
  schedule: final sintering 1770 K, 72 h
  atmosphere: air
notes: Room-temperature P2_1/n (synchrotron XRPD, BM25-A ESRF). Ionic radius r(M3+) = 0.938 Å, Δr = 0.338 Å, tolerance factor t = 0.923 (Table 8.1). Phase sequence on heating P2_1/n → R-3 at about 800 K (discontinuous) and R-3 → Fm-3m at about 1100 K (continuous), laboratory XRPD 300–1475 K (§ 8.2, Figures 8.6–8.8). Mode amplitudes vs T in Figure 8.7 and cell vs T in Figure 8.8, to be digitised.
evidence:
- doc: doc:thesis-04
  md_line: 496
  section: '2.2'
  status: thesis-only
  note: synthesis
- doc: doc:thesis-04
  md_line: 512
  table: '2.1'
  status: thesis-only
  note: final sintering
- doc: doc:thesis-04
  md_line: 1704
  table: '8.1'
  status: thesis-only
  cell:
    col: Sr2GdSbO6
  note: tolerance factor, synthesis
- doc: doc:10.1016-j.poly.2016.09.066
  md_line: 64
  status: published
  table: '1'
  cell:
    col: Sr2GdSbO6
- doc: doc:thesis-04
  md_line: 1785
  table: '8.2'
  status: thesis-only
  cell:
    col: Sr2GdSbO6
  note: RT structure
- doc: doc:10.1016-j.poly.2016.09.066
  md_line: 126
  status: published
  table: '2'
  cell:
    col: Sr2GdSbO6
impurities:
- phase: Gd2O3
  fraction_percent: ≤ 1
---

::: {.page-article}
{{< include /_gen/includes/materials/sr2gdsbo6.md >}}
:::

File: materials/sr2hosbo6/index.qmd
---
id: mat:sr2hosbo6
schema_version: '0.1'
status: published
visibility: public
title: Sr2HoSbO6
formula: Sr2HoSbO6
formula_display: Sr₂HoSbO₆
composition:
  Sr: 2
  Ho: 1
  Sb: 1
  O: 6
sites:
  A:
  - Sr
  B:
  - Ho
  Bp:
  - Sb
  X:
  - O
oxidation_states:
  Sr: 2
  Ho: 3
  Sb: 5
  O: -2
structural_family: double-perovskite
material_status: primary
b_site_order: ordered
series:
- id: ser:sr2-m-sbo6
  slot_values:
    M: Ho
synthesis:
  method: solid-state reaction of ACO3, M2O3 and Sb2O5 in air (6 h 870 K; 24 h 1270 K; 24 h 1470 K; final sintering 1570–1870 K, 48–72 h; slow cooling 3 K/min, regrinding between steps)
  schedule: final sintering 1770 K, 72 h
  atmosphere: air
notes: Room-temperature P2_1/n (synchrotron XRPD, BM25-A ESRF). Ionic radius r(M3+) = 0.901 Å, Δr = 0.301 Å, tolerance factor t = 0.931 (Table 8.1). Phase sequence on heating P2_1/n → R-3 at about 725 K (discontinuous) and R-3 → Fm-3m at about 925 K (continuous), laboratory XRPD 300–1475 K (§ 8.2, Figures 8.6–8.8). Mode amplitudes vs T in Figure 8.7 and cell vs T in Figure 8.8, to be digitised.
evidence:
- doc: doc:thesis-04
  md_line: 496
  section: '2.2'
  status: thesis-only
  note: synthesis
- doc: doc:thesis-04
  md_line: 512
  table: '2.1'
  status: thesis-only
  note: final sintering
- doc: doc:thesis-04
  md_line: 1704
  table: '8.1'
  status: thesis-only
  cell:
    col: Sr2HoSbO6
  note: tolerance factor, synthesis
- doc: doc:10.1016-j.poly.2016.09.066
  md_line: 64
  status: published
  table: '1'
  cell:
    col: Sr2HoSbO6
- doc: doc:thesis-04
  md_line: 1785
  table: '8.2'
  status: thesis-only
  cell:
    col: Sr2HoSbO6
  note: RT structure
- doc: doc:10.1016-j.poly.2016.09.066
  md_line: 126
  status: published
  table: '2'
  cell:
    col: Sr2HoSbO6
impurities:
- phase: Ho2O3
  fraction_percent: ≤ 1
---

::: {.page-article}
{{< include /_gen/includes/materials/sr2hosbo6.md >}}
:::

File: materials/sr2ndsbo6/index.qmd
---
id: mat:sr2ndsbo6
schema_version: '0.1'
status: published
visibility: public
title: Sr2NdSbO6
formula: Sr2NdSbO6
formula_display: Sr₂NdSbO₆
composition:
  Sr: 2
  Nd: 1
  Sb: 1
  O: 6
sites:
  A:
  - Sr
  B:
  - Nd
  Bp:
  - Sb
  X:
  - O
oxidation_states:
  Sr: 2
  Nd: 3
  Sb: 5
  O: -2
structural_family: double-perovskite
material_status: primary
b_site_order: ordered
series:
- id: ser:sr2-m-sbo6
  slot_values:
    M: Nd
synthesis:
  method: solid-state reaction of ACO3, M2O3 and Sb2O5 in air (6 h 870 K; 24 h 1270 K; 24 h 1470 K; final sintering 1570–1870 K, 48–72 h; slow cooling 3 K/min, regrinding between steps)
  schedule: final sintering 1570 K, 72 h
  atmosphere: air
notes: Room-temperature P2_1/n (synchrotron XRPD, BM25-A ESRF). Ionic radius r(M3+) = 0.983 Å, Δr = 0.383 Å, tolerance factor t = 0.914 (Table 8.1). Phase sequence on heating P2_1/n → R-3 at about 925 K (discontinuous) and R-3 → Fm-3m at about 1200 K (continuous), laboratory XRPD 300–1475 K (§ 8.2, Figures 8.6–8.8). Mode amplitudes vs T in Figure 8.7 and cell vs T in Figure 8.8, to be digitised.
evidence:
- doc: doc:thesis-04
  md_line: 496
  section: '2.2'
  status: thesis-only
  note: synthesis
- doc: doc:thesis-04
  md_line: 512
  table: '2.1'
  status: thesis-only
  note: final sintering
- doc: doc:thesis-04
  md_line: 1704
  table: '8.1'
  status: thesis-only
  cell:
    col: Sr2NdSbO6
  note: tolerance factor, synthesis
- doc: doc:10.1016-j.poly.2016.09.066
  md_line: 64
  status: published
  table: '1'
  cell:
    col: Sr2NdSbO6
- doc: doc:thesis-04
  md_line: 1785
  table: '8.2'
  status: thesis-only
  cell:
    col: Sr2NdSbO6
  note: RT structure
- doc: doc:10.1016-j.poly.2016.09.066
  md_line: 126
  status: published
  table: '2'
  cell:
    col: Sr2NdSbO6
---

::: {.page-article}
{{< include /_gen/includes/materials/sr2ndsbo6.md >}}
:::

File: materials/sr2ni0.5mg0.5teo6/index.qmd
---
id: mat:sr2ni0.5mg0.5teo6
schema_version: '0.1'
status: published
visibility: public
title: Sr2Ni0.5Mg0.5TeO6
formula: Sr2Ni0.5Mg0.5TeO6
formula_display: Sr₂Ni₀.₅Mg₀.₅TeO₆
composition:
  Sr: 2
  Ni: 0.5
  Mg: 0.5
  Te: 1
  O: 6
sites:
  A:
  - Sr
  B:
  - Ni
  - Mg
  Bp:
  - Te
  X:
  - O
oxidation_states:
  Sr: 2
  Ni: 2
  Mg: 2
  Te: 6
  O: -2
structural_family: double-perovskite
material_status: primary
b_site_order: ordered
series:
- id: ser:sr2-ni1-x-mgx-teo6
  slot_values:
    x: 0.5
synthesis:
  method: freeze-drying (nitrate solution frozen in liquid nitrogen, freeze-dried, calcined 1170 K 6 h, then higher-temperature treatments)
  atmosphere: air
notes: Room-temperature symmetry I4/m for all x (chapter 10, Table 10.2 gives bond lengths and tilt angles; the structure table did not survive the OCR and is entered later). Phase sequence on cooling Fm-3m → I4/m → I2/m → P2_1/n at low temperature.
evidence:
- doc: doc:thesis-04
  md_line: 542
  section: 2.3.1
  status: thesis-only
  note: synthesis
- doc: doc:thesis-04
  md_line: 2186
  table: '10.2'
  status: thesis-only
  note: geometry
---

::: {.page-article}
{{< include /_gen/includes/materials/sr2ni0.5mg0.5teo6.md >}}
:::

File: materials/sr2ni0.7mg0.3teo6/index.qmd
---
id: mat:sr2ni0.7mg0.3teo6
schema_version: '0.1'
status: published
visibility: public
title: Sr2Ni0.7Mg0.3TeO6
formula: Sr2Ni0.7Mg0.3TeO6
formula_display: Sr₂Ni₀.₇Mg₀.₃TeO₆
composition:
  Sr: 2
  Ni: 0.7
  Mg: 0.3
  Te: 1
  O: 6
sites:
  A:
  - Sr
  B:
  - Ni
  - Mg
  Bp:
  - Te
  X:
  - O
oxidation_states:
  Sr: 2
  Ni: 2
  Mg: 2
  Te: 6
  O: -2
structural_family: double-perovskite
material_status: primary
b_site_order: ordered
series:
- id: ser:sr2-ni1-x-mgx-teo6
  slot_values:
    x: 0.3
synthesis:
  method: freeze-drying (nitrate solution frozen in liquid nitrogen, freeze-dried, calcined 1170 K 6 h, then higher-temperature treatments)
  atmosphere: air
notes: Room-temperature symmetry I4/m for all x (chapter 10, Table 10.2 gives bond lengths and tilt angles; the structure table did not survive the OCR and is entered later). Phase sequence on cooling Fm-3m → I4/m → I2/m → P2_1/n at low temperature.
evidence:
- doc: doc:thesis-04
  md_line: 542
  section: 2.3.1
  status: thesis-only
  note: synthesis
- doc: doc:thesis-04
  md_line: 2186
  table: '10.2'
  status: thesis-only
  note: geometry
---

::: {.page-article}
{{< include /_gen/includes/materials/sr2ni0.7mg0.3teo6.md >}}
:::

File: materials/sr2ni0.8mg0.2teo6/index.qmd
---
id: mat:sr2ni0.8mg0.2teo6
schema_version: '0.1'
status: published
visibility: public
title: Sr2Ni0.8Mg0.2TeO6
formula: Sr2Ni0.8Mg0.2TeO6
formula_display: Sr₂Ni₀.₈Mg₀.₂TeO₆
composition:
  Sr: 2
  Ni: 0.8
  Mg: 0.2
  Te: 1
  O: 6
sites:
  A:
  - Sr
  B:
  - Ni
  - Mg
  Bp:
  - Te
  X:
  - O
oxidation_states:
  Sr: 2
  Ni: 2
  Mg: 2
  Te: 6
  O: -2
structural_family: double-perovskite
material_status: primary
b_site_order: ordered
series:
- id: ser:sr2-ni1-x-mgx-teo6
  slot_values:
    x: 0.2
synthesis:
  method: freeze-drying (nitrate solution frozen in liquid nitrogen, freeze-dried, calcined 1170 K 6 h, then higher-temperature treatments)
  atmosphere: air
notes: Room-temperature symmetry I4/m for all x (chapter 10, Table 10.2 gives bond lengths and tilt angles; the structure table did not survive the OCR and is entered later). Phase sequence on cooling Fm-3m → I4/m → I2/m → P2_1/n at low temperature.
evidence:
- doc: doc:thesis-04
  md_line: 542
  section: 2.3.1
  status: thesis-only
  note: synthesis
- doc: doc:thesis-04
  md_line: 2186
  table: '10.2'
  status: thesis-only
  note: geometry
---

::: {.page-article}
{{< include /_gen/includes/materials/sr2ni0.8mg0.2teo6.md >}}
:::

File: materials/sr2ni0.9mg0.1teo6/index.qmd
---
id: mat:sr2ni0.9mg0.1teo6
schema_version: '0.1'
status: published
visibility: public
title: Sr2Ni0.9Mg0.1TeO6
formula: Sr2Ni0.9Mg0.1TeO6
formula_display: Sr₂Ni₀.₉Mg₀.₁TeO₆
composition:
  Sr: 2
  Ni: 0.9
  Mg: 0.1
  Te: 1
  O: 6
sites:
  A:
  - Sr
  B:
  - Ni
  - Mg
  Bp:
  - Te
  X:
  - O
oxidation_states:
  Sr: 2
  Ni: 2
  Mg: 2
  Te: 6
  O: -2
structural_family: double-perovskite
material_status: primary
b_site_order: ordered
series:
- id: ser:sr2-ni1-x-mgx-teo6
  slot_values:
    x: 0.1
synthesis:
  method: freeze-drying (nitrate solution frozen in liquid nitrogen, freeze-dried, calcined 1170 K 6 h, then higher-temperature treatments)
  atmosphere: air
notes: Room-temperature symmetry I4/m for all x (chapter 10, Table 10.2 gives bond lengths and tilt angles; the structure table did not survive the OCR and is entered later). Phase sequence on cooling Fm-3m → I4/m → I2/m → P2_1/n at low temperature.
evidence:
- doc: doc:thesis-04
  md_line: 542
  section: 2.3.1
  status: thesis-only
  note: synthesis
- doc: doc:thesis-04
  md_line: 2186
  table: '10.2'
  status: thesis-only
  note: geometry
---

::: {.page-article}
{{< include /_gen/includes/materials/sr2ni0.9mg0.1teo6.md >}}
:::
