Repository: jmigartua/perovskite-atlas

# Perovskite Atlas

A knowledge base of thirty years of research on perovskite-type oxides at UPV/EHU: crystal structures, symmetry-mode decompositions, phase transitions, figures, tables, articles and theses, with every value traced to its source page.

Design document: `docs/PROPOSAL.md` (v2, 2026-09-25) and the decision log in `ROADMAP.md`.

## Three layers

| Layer | Where | Rule |
|---|---|---|
| Source (human-edited, git is the truth) | `series/ materials/ samples/ datasets/ structures/ transitions/ magnetic/ findings/ plates/ tables/ publications/ theses/ people/ instruments/ sources/` | typed files with YAML front matter or `.yaml`; every value has evidence |

File: materials/sr2niteo6/index.qmd
---
id: mat:sr2niteo6
schema_version: '0.1'
status: published
visibility: public
title: Sr2NiTeO6
formula: Sr2NiTeO6
formula_display: Sr₂NiTeO₆
composition:
  Sr: 2
  Ni: 1
  Te: 1
  O: 6
sites:
  A:
  - Sr
  B:
  - Ni
  Bp:
  - Te
  X:
  - O
oxidation_states:
  Sr: 2
  Ni: 2
  Te: 6
  O: -2
structural_family: double-perovskite
material_status: primary
b_site_order: ordered
series:
- id: ser:sr2-ni1-x-mgx-teo6
  slot_values:
    x: 0.0
synthesis:
  method: freeze-drying (nitrate solution frozen in liquid nitrogen, freeze-dried, calcined 1170 K 6 h, then higher-temperature treatments)
  atmosphere: air
notes: Room-temperature symmetry I4/m for all x (chapter 10, Table 10.2 gives bond lengths and tilt angles; the structure table did not survive the OCR and is entered later). Phase sequence on cooling Fm-3m → I4/m → I2/m → P2_1/n at low temperature.
evidence:
- doc: doc:thesis-04
  md_line: 542
  section: 2.3.1
  status: thesis-only
  note: synthesis
- doc: doc:thesis-04
  md_line: 2186
  table: '10.2'
  status: thesis-only
  note: geometry
---

::: {.page-article}
{{< include /_gen/includes/materials/sr2niteo6.md >}}
:::

File: materials/sr2tmsbo6/index.qmd
---
id: mat:sr2tmsbo6
schema_version: '0.1'
status: published
visibility: public
title: Sr2TmSbO6
formula: Sr2TmSbO6
formula_display: Sr₂TmSbO₆
composition:
  Sr: 2
  Tm: 1
  Sb: 1
  O: 6
sites:
  A:
  - Sr
  B:
  - Tm
  Bp:
  - Sb
  X:
  - O
oxidation_states:
  Sr: 2
  Tm: 3
  Sb: 5
  O: -2
structural_family: double-perovskite
material_status: primary
b_site_order: ordered
series:
- id: ser:sr2-m-sbo6
  slot_values:
    M: Tm
synthesis:
  method: solid-state reaction of ACO3, M2O3 and Sb2O5 in air (6 h 870 K; 24 h 1270 K; 24 h 1470 K; final sintering 1570–1870 K, 48–72 h; slow cooling 3 K/min, regrinding between steps)
  schedule: final sintering 1770 K, 72 h
  atmosphere: air
notes: Room-temperature P2_1/n (synchrotron XRPD, BM25-A ESRF). Ionic radius r(M3+) = 0.880 Å, Δr = 0.280 Å, tolerance factor t = 0.936 (Table 8.1). Phase sequence on heating P2_1/n → R-3 at about 625 K (discontinuous) and R-3 → Fm-3m at about 850 K (continuous), laboratory XRPD 300–1475 K (§ 8.2, Figures 8.6–8.8). Mode amplitudes vs T in Figure 8.7 and cell vs T in Figure 8.8, to be digitised.
evidence:
- doc: doc:thesis-04
  md_line: 496
  section: '2.2'
  status: thesis-only
  note: synthesis
- doc: doc:thesis-04
  md_line: 512
  table: '2.1'
  status: thesis-only
  note: final sintering
- doc: doc:thesis-04
  md_line: 1704
  table: '8.1'
  status: thesis-only
  cell:
    col: Sr2TmSbO6
  note: tolerance factor, synthesis
- doc: doc:10.1016-j.poly.2016.09.066
  md_line: 64
  status: published
  table: '1'
  cell:
    col: Sr2TmSbO6
- doc: doc:thesis-04
  md_line: 1785
  table: '8.2'
  status: thesis-only
  cell:
    col: Sr2TmSbO6
  note: RT structure
- doc: doc:10.1016-j.poly.2016.09.066
  md_line: 126
  status: published
  table: '2'
  cell:
    col: Sr2TmSbO6
impurities:
- phase: Tm2O3
  fraction_percent: ≤ 1
---

::: {.page-article}
{{< include /_gen/includes/materials/sr2tmsbo6.md >}}
:::

File: materials/sr2ybsbo6/index.qmd
---
id: mat:sr2ybsbo6
schema_version: '0.1'
status: published
visibility: public
title: Sr2YbSbO6
formula: Sr2YbSbO6
formula_display: Sr₂YbSbO₆
composition:
  Sr: 2
  Yb: 1
  Sb: 1
  O: 6
sites:
  A:
  - Sr
  B:
  - Yb
  Bp:
  - Sb
  X:
  - O
oxidation_states:
  Sr: 2
  Yb: 3
  Sb: 5
  O: -2
structural_family: double-perovskite
material_status: primary
b_site_order: ordered
series:
- id: ser:sr2-m-sbo6
  slot_values:
    M: Yb
synthesis:
  method: solid-state reaction of ACO3, M2O3 and Sb2O5 in air (6 h 870 K; 24 h 1270 K; 24 h 1470 K; final sintering 1570–1870 K, 48–72 h; slow cooling 3 K/min, regrinding between steps)
  schedule: final sintering 1770 K, 72 h
  atmosphere: air
notes: Room-temperature P2_1/n (synchrotron XRPD, BM25-A ESRF). Ionic radius r(M3+) = 0.868 Å, Δr = 0.268 Å, tolerance factor t = 0.938 (Table 8.1). Phase sequence on heating P2_1/n → R-3 at about 500 K (discontinuous) and R-3 → Fm-3m at about 750 K (continuous), laboratory XRPD 300–1475 K (§ 8.2, Figures 8.6–8.8). Mode amplitudes vs T in Figure 8.7 and cell vs T in Figure 8.8, to be digitised.
evidence:
- doc: doc:thesis-04
  md_line: 496
  section: '2.2'
  status: thesis-only
  note: synthesis
- doc: doc:thesis-04
  md_line: 512
  table: '2.1'
  status: thesis-only
  note: final sintering
- doc: doc:thesis-04
  md_line: 1704
  table: '8.1'
  status: thesis-only
  cell:
    col: Sr2YbSbO6
  note: tolerance factor, synthesis
- doc: doc:10.1016-j.poly.2016.09.066
  md_line: 64
  status: published
  table: '1'
  cell:
    col: Sr2YbSbO6
- doc: doc:thesis-04
  md_line: 1785
  table: '8.2'
  status: thesis-only
  cell:
    col: Sr2YbSbO6
  note: RT structure
- doc: doc:10.1016-j.poly.2016.09.066
  md_line: 126
  status: published
  table: '2'
  cell:
    col: Sr2YbSbO6
impurities:
- phase: Yb2O3
  fraction_percent: ≤ 1
---

::: {.page-article}
{{< include /_gen/includes/materials/sr2ybsbo6.md >}}
:::

File: materials/sr2ysbo6/index.qmd
---
id: mat:sr2ysbo6
schema_version: '0.1'
status: published
visibility: public
title: Sr2YSbO6
formula: Sr2YSbO6
formula_display: Sr₂YSbO₆
composition:
  Sr: 2
  Y: 1
  Sb: 1
  O: 6
sites:
  A:
  - Sr
  B:
  - Y
  Bp:
  - Sb
  X:
  - O
oxidation_states:
  Sr: 2
  Y: 3
  Sb: 5
  O: -2
structural_family: double-perovskite
material_status: primary
b_site_order: ordered
series:
- id: ser:sr2-m-sbo6
  slot_values:
    M: Y
synthesis:
  method: solid-state reaction of ACO3, M2O3 and Sb2O5 in air (6 h 870 K; 24 h 1270 K; 24 h 1470 K; final sintering 1570–1870 K, 48–72 h; slow cooling 3 K/min, regrinding between steps)
  schedule: final sintering 1770 K, 72 h
  atmosphere: air
notes: Room-temperature P2_1/n (synchrotron XRPD, BM25-A ESRF). Ionic radius r(M3+) = 0.900 Å, Δr = 0.300 Å, tolerance factor t = 0.931 (Table 8.1). Phase sequence on heating P2_1/n → R-3 at about 675 K (discontinuous) and R-3 → Fm-3m at about 875 K (continuous), laboratory XRPD 300–1475 K (§ 8.2, Figures 8.6–8.8). Mode amplitudes vs T in Figure 8.7 and cell vs T in Figure 8.8, to be digitised.
evidence:
- doc: doc:thesis-04
  md_line: 496
  section: '2.2'
  status: thesis-only
  note: synthesis
- doc: doc:thesis-04
  md_line: 512
  table: '2.1'
  status: thesis-only
  note: final sintering
- doc: doc:thesis-04
  md_line: 1704
  table: '8.1'
  status: thesis-only
  cell:
    col: Sr2YSbO6
  note: tolerance factor, synthesis
- doc: doc:10.1016-j.poly.2016.09.066
  md_line: 64
  status: published
  table: '1'
  cell:
    col: Sr2YSbO6
- doc: doc:thesis-04
  md_line: 1785
  table: '8.2'
  status: thesis-only
  cell:
    col: Sr2YSbO6
  note: RT structure
- doc: doc:10.1016-j.poly.2016.09.066
  md_line: 126
  status: published
  table: '2'
  cell:
    col: Sr2YSbO6
---

::: {.page-article}
{{< include /_gen/includes/materials/sr2ysbo6.md >}}
:::

File: materials/srlacoruo6/index.qmd
---
id: mat:srlacoruo6
schema_version: '0.1'
status: thesis-only
visibility: public
title: SrLaCoRuO6
formula: SrLaCoRuO6
formula_display: SrLaCoRuO₆
composition:
  Sr: 1
  La: 1
  Co: 1
  Ru: 1
  O: 6
sites:
  A:
  - Sr
  - La
  B:
  - Co
  Bp:
  - Ru
  X:
  - O
structural_family: double-perovskite
material_status: primary
b_site_order: ordered
series:
- id: ser:sr-ln-m-ruo6
  slot_values:
    Ln: La
    M: Co
synthesis:
  method: solid-state reaction
  schedule: solid-state reaction, air
  atmosphere: air
evidence:
- doc: doc:thesis-03
  md_line: 545
  section: '2.1'
  table: '2.1'
  status: thesis-only
  note: synthesis
notes: magnetic structure at 4 K (chapter 8); no RT structure table in this thesis
---

{{< include /_gen/includes/materials/srlacoruo6.md >}}

File: materials/srlaferuo6/index.qmd
---
id: mat:srlaferuo6
schema_version: '0.1'
status: published
visibility: public
title: SrLaFeRuO6
formula: SrLaFeRuO6
formula_display: SrLaFeRuO₆
composition:
  Sr: 1
  La: 1
  Fe: 1
  Ru: 1
  O: 6
sites:
  A:
  - Sr
  - La
  B:
  - Fe
  Bp:
  - Ru
  X:
  - O
structural_family: double-perovskite
material_status: primary
b_site_order: disordered
series:
- id: ser:sr-ln-fe-ruo6
  slot_values:
    Ln: La
synthesis:
  method: solid-state reaction
  schedule: solid-state reaction, air (chapter 2)
  atmosphere: air
evidence:
- doc: doc:thesis-03
  md_line: 545
  section: '2.1'
  table: '2.1'
  status: thesis-only
  note: synthesis
notes: G-type canted AFM, T_N ≈ 450 K (chapter 9)
---

{{< include /_gen/includes/materials/srlaferuo6.md >}}

File: materials/srlamgruo6/index.qmd
---
id: mat:srlamgruo6
schema_version: '0.1'
status: published
visibility: public
title: SrLaMgRuO6
formula: SrLaMgRuO6
formula_display: SrLaMgRuO₆
composition:
  Sr: 1
  La: 1
  Mg: 1
  Ru: 1
  O: 6
sites:
  A:
  - Sr
  - La
  B:
  - Mg
  Bp:
  - Ru
  X:
  - O
structural_family: double-perovskite
material_status: primary
b_site_order: ordered
series:
- id: ser:sr-ln-m-ruo6
  slot_values:
    Ln: La
    M: Mg
synthesis:
  method: solid-state reaction
  schedule: final sintering 1525 K, 17 h
  atmosphere: air
evidence:
- doc: doc:thesis-03
  md_line: 545
  section: '2.1'
  table: '2.1'
  status: thesis-only
  note: synthesis
- doc: doc:thesis-03
  md_line: 1517
  table: '7.2'
  status: thesis-only
  note: RT structure
---

::: {.page-article}
{{< include /_gen/includes/materials/srlamgruo6.md >}}
:::

File: materials/srlaznruo6/index.qmd
---
id: mat:srlaznruo6
schema_version: '0.1'
status: published
visibility: public
title: SrLaZnRuO6
formula: SrLaZnRuO6
formula_display: SrLaZnRuO₆
composition:
  Sr: 1
  La: 1
  Zn: 1
  Ru: 1
  O: 6
sites:
  A:
  - Sr
  - La
  B:
  - Zn
  Bp:
  - Ru
  X:
  - O
structural_family: double-perovskite
material_status: primary
b_site_order: ordered
series:
- id: ser:sr-ln-m-ruo6
  slot_values:
    Ln: La
    M: Zn
synthesis:
  method: solid-state reaction
  schedule: final sintering 1525 K, 17 h
  atmosphere: air
evidence:
- doc: doc:thesis-03
  md_line: 545
  section: '2.1'
  table: '2.1'
  status: thesis-only
  note: synthesis
- doc: doc:thesis-03
  md_line: 1517
  table: '7.2'
  status: thesis-only
  note: RT structure
---

::: {.page-article}
{{< include /_gen/includes/materials/srlaznruo6.md >}}
:::

File: materials/srndcoruo6/index.qmd
---
id: mat:srndcoruo6
schema_version: '0.1'
status: published
visibility: public
title: SrNdCoRuO6
formula: SrNdCoRuO6
formula_display: SrNdCoRuO₆
composition:
  Sr: 1
  Nd: 1
  Co: 1
  Ru: 1
  O: 6
sites:
  A:
  - Sr
  - Nd
  B:
  - Co
  Bp:
  - Ru
  X:
  - O
structural_family: double-perovskite
material_status: primary
b_site_order: ordered
series:
- id: ser:sr-ln-m-ruo6
  slot_values:
    Ln: Nd
    M: Co
synthesis:
  method: solid-state reaction
  schedule: final sintering 1525 K, 20 h, air
  atmosphere: air
evidence:
- doc: doc:thesis-03
  md_line: 545
  section: '2.1'
  table: '2.1'
  status: thesis-only
  note: synthesis
notes: magnetic ordering near 80 K (chapter 8)
---

{{< include /_gen/includes/materials/srndcoruo6.md >}}

File: materials/srndferuo6/index.qmd
---
id: mat:srndferuo6
schema_version: '0.1'
status: published
visibility: public
title: SrNdFeRuO6
formula: SrNdFeRuO6
formula_display: SrNdFeRuO₆
composition:
  Sr: 1
  Nd: 1
  Fe: 1
  Ru: 1
  O: 6
sites:
  A:
  - Sr
  - Nd
  B:
  - Fe
  Bp:
  - Ru
  X:
  - O
structural_family: double-perovskite
material_status: primary
b_site_order: disordered
series:
- id: ser:sr-ln-fe-ruo6
  slot_values:
    Ln: Nd
synthesis:
  method: solid-state reaction
  schedule: solid-state reaction, air (chapter 2)
  atmosphere: air
evidence:
- doc: doc:thesis-03
  md_line: 545
  section: '2.1'
  table: '2.1'
  status: thesis-only
  note: synthesis
notes: canted AFM, T_N ≈ 430 K (chapter 9)
---

{{< include /_gen/includes/materials/srndferuo6.md >}}

File: materials/srndmgruo6/index.qmd
---
id: mat:srndmgruo6
schema_version: '0.1'
status: published
visibility: public
title: SrNdMgRuO6
formula: SrNdMgRuO6
formula_display: SrNdMgRuO₆
composition:
  Sr: 1
  Nd: 1
  Mg: 1
  Ru: 1
  O: 6
sites:
  A:
  - Sr
  - Nd
  B:
  - Mg
  Bp:
  - Ru
  X:
  - O
structural_family: double-perovskite
material_status: primary
b_site_order: ordered
series:
- id: ser:sr-ln-m-ruo6
  slot_values:
    Ln: Nd
    M: Mg
synthesis:
  method: solid-state reaction
  schedule: final sintering 1525 K, 20 h
  atmosphere: air
evidence:
- doc: doc:thesis-03
  md_line: 545
  section: '2.1'
  table: '2.1'
  status: thesis-only
  note: synthesis
- doc: doc:thesis-03
  md_line: 950
  table: '5.1'
  status: thesis-only
  cell:
    col: SrNdMgRuO6
  note: RT structure
---

::: {.page-article}
{{< include /_gen/includes/materials/srndmgruo6.md >}}
:::

File: materials/srndniruo6/index.qmd
---
id: mat:srndniruo6
schema_version: '0.1'
status: published
visibility: public
title: SrNdNiRuO6
formula: SrNdNiRuO6
formula_display: SrNdNiRuO₆
composition:
  Sr: 1
  Nd: 1
  Ni: 1
  Ru: 1
  O: 6
sites:
  A:
  - Sr
  - Nd
  B:
  - Ni
  Bp:
  - Ru
  X:
  - O
structural_family: double-perovskite
material_status: primary
b_site_order: ordered
series:
- id: ser:sr-ln-m-ruo6
  slot_values:
    Ln: Nd
    M: Ni
synthesis:
  method: solid-state reaction
  schedule: final sintering 1525 K, 20 h, air
  atmosphere: air
evidence:
- doc: doc:thesis-03
  md_line: 545
  section: '2.1'
  table: '2.1'
  status: thesis-only
  note: synthesis
notes: NiO impurity 4.84 % (Table 5.1 text)
---

{{< include /_gen/includes/materials/srndniruo6.md >}}

File: materials/srndznruo6/index.qmd
---
id: mat:srndznruo6
title: "SrNdZnRuO₆"
schema_version: "0.1"
status: published
visibility: public
formula: SrNdZnRuO6
formula_display: "SrNdZnRuO₆"
composition: {Sr: 1, Nd: 1, Zn: 1, Ru: 1, O: 6}
sites: {A: [Sr, Nd], B: [Zn], Bp: [Ru], X: [O]}
oxidation_states: {Sr: 2, Nd: 3, Zn: 2, Ru: 5, O: -2}
structural_family: double-perovskite
material_status: primary
b_site_order: ordered
series:
  - {id: ser:sr-ln-m-ruo6, slot_values: {Ln: Nd, M: Zn}}
synthesis:
  method: solid-state reaction
  precursors: [SrCO3, Nd2O3, RuO2, ZnO]
  schedule: "final sintering 1525 K, 20 h"
  atmosphere: air
purity_percent: "high"
evidence:
  - {doc: doc:thesis-03, md_line: 545, section: "2.1", table: "2.1", status: thesis-only, note: "synthesis"}
  - {doc: doc:thesis-03, md_line: 950, table: "5.1", status: thesis-only, note: "RT structure"}
---

Ordered double perovskite; room-temperature monoclinic P2₁/n; two high-temperature transitions (P4₂/n at 740 K, Fm-3m at 1060 K).

{{< include /_gen/includes/materials/srndznruo6.md >}}

File: materials/srprcoruo6/index.qmd
---
id: mat:srprcoruo6
schema_version: '0.1'
status: published
visibility: public
title: SrPrCoRuO6
formula: SrPrCoRuO6
formula_display: SrPrCoRuO₆
composition:
  Sr: 1
  Pr: 1
  Co: 1
  Ru: 1
  O: 6
sites:
  A:
  - Sr
  - Pr
  B:
  - Co
  Bp:
  - Ru
  X:
  - O
structural_family: double-perovskite
material_status: primary
b_site_order: ordered
series:
- id: ser:sr-ln-m-ruo6
  slot_values:
    Ln: Pr
    M: Co
synthesis:
  method: solid-state reaction
  schedule: final sintering 1525 K, 20 h
  atmosphere: air
evidence:
- doc: doc:thesis-03
  md_line: 545
  section: '2.1'
  table: '2.1'
  status: thesis-only
  note: synthesis
- doc: doc:thesis-03
  md_line: 1223
  table: '6.1'
  status: thesis-only
  cell:
    col: SrPrCoRuO6
  note: RT structure
notes: magnetic ordering near 85 K (chapter 8)
---

::: {.page-article}
{{< include /_gen/includes/materials/srprcoruo6.md >}}
:::

File: materials/srprferuo6/index.qmd
---
id: mat:srprferuo6
schema_version: '0.1'
status: published
visibility: public
title: SrPrFeRuO6
formula: SrPrFeRuO6
formula_display: SrPrFeRuO₆
composition:
  Sr: 1
  Pr: 1
  Fe: 1
  Ru: 1
  O: 6
sites:
  A:
  - Sr
  - Pr
  B:
  - Fe
  Bp:
  - Ru
  X:
  - O
structural_family: double-perovskite
material_status: primary
b_site_order: disordered
series:
- id: ser:sr-ln-fe-ruo6
  slot_values:
    Ln: Pr
synthesis:
  method: solid-state reaction
  schedule: solid-state reaction (chapter 2)
  atmosphere: air
evidence:
- doc: doc:thesis-03
  md_line: 545
  section: '2.1'
  table: '2.1'
  status: thesis-only
  note: synthesis
- doc: doc:thesis-03
  md_line: 1794
  table: '9.1'
  status: thesis-only
  cell:
    col: SrPrFeRuO6
  note: RT structure
notes: ferrimagnetic, T_N ≈ 475 K (chapter 9)
---

::: {.page-article}
{{< include /_gen/includes/materials/srprferuo6.md >}}
:::

File: materials/srprmgruo6/index.qmd
---
id: mat:srprmgruo6
schema_version: '0.1'
status: published
visibility: public
title: SrPrMgRuO6
formula: SrPrMgRuO6
formula_display: SrPrMgRuO₆
composition:
  Sr: 1
  Pr: 1
  Mg: 1
  Ru: 1
  O: 6
sites:
  A:
  - Sr
  - Pr
  B:
  - Mg
  Bp:
  - Ru
  X:
  - O
structural_family: double-perovskite
material_status: primary
b_site_order: ordered
series:
- id: ser:sr-ln-m-ruo6
  slot_values:
    Ln: Pr
    M: Mg
synthesis:
  method: solid-state reaction
  schedule: final sintering 1525 K, 20 h, air
  atmosphere: air
evidence:
- doc: doc:thesis-03
  md_line: 545
  section: '2.1'
  table: '2.1'
  status: thesis-only
  note: synthesis
---

{{< include /_gen/includes/materials/srprmgruo6.md >}}

File: materials/srprniruo6/index.qmd
---
id: mat:srprniruo6
schema_version: '0.1'
status: published
visibility: public
title: SrPrNiRuO6
formula: SrPrNiRuO6
formula_display: SrPrNiRuO₆
composition:
  Sr: 1
  Pr: 1
  Ni: 1
  Ru: 1
  O: 6
sites:
  A:
  - Sr
  - Pr
  B:
  - Ni
  Bp:
  - Ru
  X:
  - O
structural_family: double-perovskite
material_status: primary
b_site_order: ordered
series:
- id: ser:sr-ln-m-ruo6
  slot_values:
    Ln: Pr
    M: Ni
synthesis:
  method: solid-state reaction
  schedule: final sintering 1525 K, 20 h, air
  atmosphere: air
evidence:
- doc: doc:thesis-03
  md_line: 545
  section: '2.1'
  table: '2.1'
  status: thesis-only
  note: synthesis
notes: NiO impurity 3.75 %
---

{{< include /_gen/includes/materials/srprniruo6.md >}}

File: materials/srprznruo6/index.qmd
---
id: mat:srprznruo6
schema_version: '0.1'
status: published
visibility: public
title: SrPrZnRuO6
formula: SrPrZnRuO6
formula_display: SrPrZnRuO₆
composition:
  Sr: 1
  Pr: 1
  Zn: 1
  Ru: 1
  O: 6
sites:
  A:
  - Sr
  - Pr
  B:
  - Zn
  Bp:
  - Ru
  X:
  - O
structural_family: double-perovskite
material_status: primary
b_site_order: ordered
series:
- id: ser:sr-ln-m-ruo6
  slot_values:
    Ln: Pr
    M: Zn
synthesis:
  method: solid-state reaction
  schedule: final sintering 1525 K, 20 h, air
  atmosphere: air
evidence:
- doc: doc:thesis-03
  md_line: 545
  section: '2.1'
  table: '2.1'
  status: thesis-only
  note: synthesis
notes: no phase transition up to 1360 K (conclusions)
---

{{< include /_gen/includes/materials/srprznruo6.md >}}
