Repository: jmigartua/perovskite-atlas

# Perovskite Atlas

A knowledge base of thirty years of research on perovskite-type oxides at UPV/EHU: crystal structures, symmetry-mode decompositions, phase transitions, figures, tables, articles and theses, with every value traced to its source page.

Design document: `docs/PROPOSAL.md` (v2, 2026-09-25) and the decision log in `ROADMAP.md`.

## Three layers

| Layer | Where | Rule |
|---|---|---|
| Source (human-edited, git is the truth) | `series/ materials/ samples/ datasets/ structures/ transitions/ magnetic/ findings/ plates/ tables/ publications/ theses/ people/ instruments/ sources/` | typed files with YAML front matter or `.yaml`; every value has evidence |
| Computed (machine-generated) | `_data/computed/` | SQLite, Parquet, JSON, CIF zip, crops, reports; never hand-edited, not committed |
| Presentation (rendered) | generated `index.qmd` next to yaml records (gitignored), `_gen/`, `_site/` | record `.qmd` files are their own pages; yaml-kit records get a generated page; never hand-edited, not committed |

Build scripts must not write into the source layer. Ingestion scripts write to a review queue; a human moves records into the source layer.

## Quick start

```bash
python3 -m pip install -r requirements.txt
make validate        # schemas, references, units, space groups, evidence
make derive          # tolerance factors, volumes, geometry from CIF, decompositions
make confront        # reported vs recomputed -> _data/computed/reports/confrontation.md
make build           # sqlite, parquet, json, cif zip, bibtex
make generate        # entity pages -> _gen/
quarto preview       # site
make audit           # orphans, missing evidence, hidden records leaking, coverage
```

`make validate` halts on any error; the site never renders from inconsistent data.

## Layout

```
_schemas/     JSON Schema (YAML) per entity, INTERFACES.md
_scripts/     pipeline, one module per verb
_data/        config.yml (vocabularies, radii); computed/ (ignored)
sources/      documents (PDF, OCR markdown) and rescued raw data; see sources/README.md
docs/         proposal, ADRs, ingestion procedure
series/ materials/ structures/ transitions/ plates/ tables/ ...   the records
notebooks/    reproducible analyses (Quarto)
assets/       family design kit (theme.css, includes)
```

## Conventions

See `CONVENTIONS.md`: identifiers, formula canonicalization, units, uncertainty notation, statuses, visibility, file naming.

File: samples/bala2cuti2o9.iturbe2012.yaml
id: smp:bala2cuti2o9.iturbe2012
schema_version: '0.1'
status: published
visibility: public
material: mat:bala2cuti2o9
method: solid-state reaction
schedule: 1170 K 12 h, 1270 K 24 h, 1570 K 12 h
prepared_by: per:iturbe-zabalo-e
evidence:
- doc: doc:thesis-03
  md_line: 580
  section: '2.2'
  status: thesis-only
  note: synthesis

File: samples/band2cuti2o9.iturbe2012.yaml
id: smp:band2cuti2o9.iturbe2012
schema_version: '0.1'
status: published
visibility: public
material: mat:band2cuti2o9
method: solid-state reaction
schedule: 1170 K 12 h, 1270 K 24 h, 1570 K 12 h, air
prepared_by: per:iturbe-zabalo-e
evidence:
- doc: doc:thesis-03
  md_line: 580
  section: '2.2'
  status: thesis-only
  note: synthesis

File: samples/bapr2cuti2o9.iturbe2012.yaml
id: smp:bapr2cuti2o9.iturbe2012
schema_version: '0.1'
status: published
visibility: public
material: mat:bapr2cuti2o9
method: solid-state reaction
schedule: 1170 K 12 h, 1270 K 24 h, 1570 K 12 h, air
prepared_by: per:iturbe-zabalo-e
evidence:
- doc: doc:thesis-03
  md_line: 580
  section: '2.2'
  status: thesis-only
  note: synthesis

File: samples/ca2dysbo6.orayech2015.yaml
id: smp:ca2dysbo6.orayech2015
schema_version: '0.1'
status: thesis-only
visibility: review
material: mat:ca2dysbo6
method: solid-state reaction of ACO3, M2O3 and Sb2O5 in air (6 h 870 K; 24 h 1270 K; 24 h 1470 K; final sintering 1570–1870 K, 48–72 h; slow cooling 3 K/min, regrinding between steps)
schedule: final sintering 1770 K, 72 h
evidence:
- doc: doc:thesis-04
  md_line: 496
  section: '2.2'
  status: thesis-only
  note: synthesis
- doc: doc:thesis-04
  md_line: 512
  table: '2.1'
  status: thesis-only
  note: final sintering

File: samples/ca2ersbo6.orayech2015.yaml
id: smp:ca2ersbo6.orayech2015
schema_version: '0.1'
status: thesis-only
visibility: review
material: mat:ca2ersbo6
method: solid-state reaction of ACO3, M2O3 and Sb2O5 in air (6 h 870 K; 24 h 1270 K; 24 h 1470 K; final sintering 1570–1870 K, 48–72 h; slow cooling 3 K/min, regrinding between steps)
schedule: final sintering 1870 K, 72 h
evidence:
- doc: doc:thesis-04
  md_line: 496
  section: '2.2'
  status: thesis-only
  note: synthesis
- doc: doc:thesis-04
  md_line: 512
  table: '2.1'
  status: thesis-only
  note: final sintering

File: samples/ca2eusbo6.orayech2015.yaml
id: smp:ca2eusbo6.orayech2015
schema_version: '0.1'
status: thesis-only
visibility: review
material: mat:ca2eusbo6
method: solid-state reaction of ACO3, M2O3 and Sb2O5 in air (6 h 870 K; 24 h 1270 K; 24 h 1470 K; final sintering 1570–1870 K, 48–72 h; slow cooling 3 K/min, regrinding between steps)
schedule: final sintering 1770 K, 72 h
evidence:
- doc: doc:thesis-04
  md_line: 496
  section: '2.2'
  status: thesis-only
  note: synthesis
- doc: doc:thesis-04
  md_line: 512
  table: '2.1'
  status: thesis-only
  note: final sintering

File: samples/ca2gdsbo6.orayech2015.yaml
id: smp:ca2gdsbo6.orayech2015
schema_version: '0.1'
status: thesis-only
visibility: review
material: mat:ca2gdsbo6
method: solid-state reaction of ACO3, M2O3 and Sb2O5 in air (6 h 870 K; 24 h 1270 K; 24 h 1470 K; final sintering 1570–1870 K, 48–72 h; slow cooling 3 K/min, regrinding between steps)
schedule: final sintering 1820 K, 72 h
evidence:
- doc: doc:thesis-04
  md_line: 496
  section: '2.2'
  status: thesis-only
  note: synthesis
- doc: doc:thesis-04
  md_line: 512
  table: '2.1'
  status: thesis-only
  note: final sintering

File: samples/ca2hosbo6.orayech2015.yaml
id: smp:ca2hosbo6.orayech2015
schema_version: '0.1'
status: thesis-only
visibility: review
material: mat:ca2hosbo6
method: solid-state reaction of ACO3, M2O3 and Sb2O5 in air (6 h 870 K; 24 h 1270 K; 24 h 1470 K; final sintering 1570–1870 K, 48–72 h; slow cooling 3 K/min, regrinding between steps)
schedule: final sintering 1820 K, 72 h
evidence:
- doc: doc:thesis-04
  md_line: 496
  section: '2.2'
  status: thesis-only
  note: synthesis
- doc: doc:thesis-04
  md_line: 512
  table: '2.1'
  status: thesis-only
  note: final sintering

File: samples/ca2ndsbo6.orayech2015.yaml
id: smp:ca2ndsbo6.orayech2015
schema_version: '0.1'
status: thesis-only
visibility: review
material: mat:ca2ndsbo6
method: solid-state reaction of ACO3, M2O3 and Sb2O5 in air (6 h 870 K; 24 h 1270 K; 24 h 1470 K; final sintering 1570–1870 K, 48–72 h; slow cooling 3 K/min, regrinding between steps)
schedule: final sintering 1770 K, 72 h
evidence:
- doc: doc:thesis-04
  md_line: 496
  section: '2.2'
  status: thesis-only
  note: synthesis
- doc: doc:thesis-04
  md_line: 512
  table: '2.1'
  status: thesis-only
  note: final sintering

File: samples/ca2tmsbo6.orayech2015.yaml
id: smp:ca2tmsbo6.orayech2015
schema_version: '0.1'
status: thesis-only
visibility: review
material: mat:ca2tmsbo6
method: solid-state reaction of ACO3, M2O3 and Sb2O5 in air (6 h 870 K; 24 h 1270 K; 24 h 1470 K; final sintering 1570–1870 K, 48–72 h; slow cooling 3 K/min, regrinding between steps)
schedule: final sintering 1870 K, 48 h
evidence:
- doc: doc:thesis-04
  md_line: 496
  section: '2.2'
  status: thesis-only
  note: synthesis
- doc: doc:thesis-04
  md_line: 512
  table: '2.1'
  status: thesis-only
  note: final sintering

File: samples/ca2ybsbo6.orayech2015.yaml
id: smp:ca2ybsbo6.orayech2015
schema_version: '0.1'
status: thesis-only
visibility: review
material: mat:ca2ybsbo6
method: solid-state reaction of ACO3, M2O3 and Sb2O5 in air (6 h 870 K; 24 h 1270 K; 24 h 1470 K; final sintering 1570–1870 K, 48–72 h; slow cooling 3 K/min, regrinding between steps)
schedule: final sintering 1820 K, 72 h
evidence:
- doc: doc:thesis-04
  md_line: 496
  section: '2.2'
  status: thesis-only
  note: synthesis
- doc: doc:thesis-04
  md_line: 512
  table: '2.1'
  status: thesis-only
  note: final sintering

File: samples/ca2ysbo6.orayech2015.yaml
id: smp:ca2ysbo6.orayech2015
schema_version: '0.1'
status: thesis-only
visibility: review
material: mat:ca2ysbo6
method: solid-state reaction of ACO3, M2O3 and Sb2O5 in air (6 h 870 K; 24 h 1270 K; 24 h 1470 K; final sintering 1570–1870 K, 48–72 h; slow cooling 3 K/min, regrinding between steps)
schedule: final sintering 1820 K, 48 h
evidence:
- doc: doc:thesis-04
  md_line: 496
  section: '2.2'
  status: thesis-only
  note: synthesis
- doc: doc:thesis-04
  md_line: 512
  table: '2.1'
  status: thesis-only
  note: final sintering

File: samples/cand2cuti2o9.iturbe2012.yaml
id: smp:cand2cuti2o9.iturbe2012
schema_version: '0.1'
status: published
visibility: public
material: mat:cand2cuti2o9
method: solid-state reaction
schedule: 1170 K 12 h, 1270 K 24 h, 1570 K 12 h
prepared_by: per:iturbe-zabalo-e
evidence:
- doc: doc:thesis-03
  md_line: 580
  section: '2.2'
  status: thesis-only
  note: synthesis

File: samples/capr2cuti2o9.iturbe2012.yaml
id: smp:capr2cuti2o9.iturbe2012
schema_version: '0.1'
status: published
visibility: public
material: mat:capr2cuti2o9
method: solid-state reaction
schedule: 1170 K 12 h, 1270 K 24 h, 1570 K 12 h, air
prepared_by: per:iturbe-zabalo-e
evidence:
- doc: doc:thesis-03
  md_line: 580
  section: '2.2'
  status: thesis-only
  note: synthesis

File: samples/casm2cuti2o9.iturbe2012.yaml
id: smp:casm2cuti2o9.iturbe2012
schema_version: '0.1'
status: published
visibility: public
material: mat:casm2cuti2o9
method: solid-state reaction
schedule: 1170 K 12 h, 1270 K 24 h, 1570 K 12 h, air
prepared_by: per:iturbe-zabalo-e
evidence:
- doc: doc:thesis-03
  md_line: 580
  section: '2.2'
  status: thesis-only
  note: synthesis

File: samples/sr2co0.5mg0.5teo6.orayech2015.yaml
id: smp:sr2co0.5mg0.5teo6.orayech2015
schema_version: '0.1'
status: published
visibility: public
material: mat:sr2co0.5mg0.5teo6
method: freeze-drying (nitrate solution frozen in liquid nitrogen, freeze-dried, calcined 1170 K 6 h, then higher-temperature treatments)
schedule: ''
prepared_by: Ortega-San Martín et al. (freeze-drying); see thesis § 2.3.1
evidence:
- doc: doc:thesis-04
  md_line: 542
  section: 2.3.1
  status: thesis-only
  note: synthesis

File: samples/sr2co0.8mg0.2teo6.orayech2015.yaml
id: smp:sr2co0.8mg0.2teo6.orayech2015
schema_version: '0.1'
status: published
visibility: public
material: mat:sr2co0.8mg0.2teo6
method: freeze-drying (nitrate solution frozen in liquid nitrogen, freeze-dried, calcined 1170 K 6 h, then higher-temperature treatments)
schedule: ''
prepared_by: Ortega-San Martín et al. (freeze-drying); see thesis § 2.3.1
evidence:
- doc: doc:thesis-04
  md_line: 542
  section: 2.3.1
  status: thesis-only
  note: synthesis

File: samples/sr2co0.9mg0.1teo6.orayech2015.yaml
id: smp:sr2co0.9mg0.1teo6.orayech2015
schema_version: '0.1'
status: published
visibility: public
material: mat:sr2co0.9mg0.1teo6
method: freeze-drying (nitrate solution frozen in liquid nitrogen, freeze-dried, calcined 1170 K 6 h, then higher-temperature treatments)
schedule: ''
prepared_by: Ortega-San Martín et al. (freeze-drying); see thesis § 2.3.1
evidence:
- doc: doc:thesis-04
  md_line: 542
  section: 2.3.1
  status: thesis-only
  note: synthesis

File: samples/sr2coteo6.orayech2015.yaml
id: smp:sr2coteo6.orayech2015
schema_version: '0.1'
status: published
visibility: public
material: mat:sr2coteo6
method: freeze-drying (nitrate solution frozen in liquid nitrogen, freeze-dried, calcined 1170 K 6 h, then higher-temperature treatments)
schedule: ''
prepared_by: Ortega-San Martín et al. (freeze-drying); see thesis § 2.3.1
evidence:
- doc: doc:thesis-04
  md_line: 542
  section: 2.3.1
  status: thesis-only
  note: synthesis

File: samples/sr2dysbo6.orayech2015.yaml
id: smp:sr2dysbo6.orayech2015
schema_version: '0.1'
status: published
visibility: public
material: mat:sr2dysbo6
method: solid-state reaction of ACO3, M2O3 and Sb2O5 in air (6 h 870 K; 24 h 1270 K; 24 h 1470 K; final sintering 1570–1870 K, 48–72 h; slow cooling 3 K/min, regrinding between steps)
schedule: final sintering 1770 K, 72 h
evidence:
- doc: doc:thesis-04
  md_line: 496
  section: '2.2'
  status: thesis-only
  note: synthesis
- doc: doc:thesis-04
  md_line: 512
  table: '2.1'
  status: thesis-only
  note: final sintering

File: samples/sr2ersbo6.orayech2015.yaml
id: smp:sr2ersbo6.orayech2015
schema_version: '0.1'
status: published
visibility: public
material: mat:sr2ersbo6
method: solid-state reaction of ACO3, M2O3 and Sb2O5 in air (6 h 870 K; 24 h 1270 K; 24 h 1470 K; final sintering 1570–1870 K, 48–72 h; slow cooling 3 K/min, regrinding between steps)
schedule: final sintering 1770 K, 72 h
evidence:
- doc: doc:thesis-04
  md_line: 496
  section: '2.2'
  status: thesis-only
  note: synthesis
- doc: doc:thesis-04
  md_line: 512
  table: '2.1'
  status: thesis-only
  note: final sintering

File: samples/sr2eusbo6.orayech2015.yaml
id: smp:sr2eusbo6.orayech2015
schema_version: '0.1'
status: published
visibility: public
material: mat:sr2eusbo6
method: solid-state reaction of ACO3, M2O3 and Sb2O5 in air (6 h 870 K; 24 h 1270 K; 24 h 1470 K; final sintering 1570–1870 K, 48–72 h; slow cooling 3 K/min, regrinding between steps)
schedule: final sintering 1570 K, 72 h
evidence:
- doc: doc:thesis-04
  md_line: 496
  section: '2.2'
  status: thesis-only
  note: synthesis
- doc: doc:thesis-04
  md_line: 512
  table: '2.1'
  status: thesis-only
  note: final sintering

File: samples/sr2gdsbo6.orayech2015.yaml
id: smp:sr2gdsbo6.orayech2015
schema_version: '0.1'
status: published
visibility: public
material: mat:sr2gdsbo6
method: solid-state reaction of ACO3, M2O3 and Sb2O5 in air (6 h 870 K; 24 h 1270 K; 24 h 1470 K; final sintering 1570–1870 K, 48–72 h; slow cooling 3 K/min, regrinding between steps)
schedule: final sintering 1770 K, 72 h
evidence:
- doc: doc:thesis-04
  md_line: 496
  section: '2.2'
  status: thesis-only
  note: synthesis
- doc: doc:thesis-04
  md_line: 512
  table: '2.1'
  status: thesis-only
  note: final sintering

File: samples/sr2hosbo6.orayech2015.yaml
id: smp:sr2hosbo6.orayech2015
schema_version: '0.1'
status: published
visibility: public
material: mat:sr2hosbo6
method: solid-state reaction of ACO3, M2O3 and Sb2O5 in air (6 h 870 K; 24 h 1270 K; 24 h 1470 K; final sintering 1570–1870 K, 48–72 h; slow cooling 3 K/min, regrinding between steps)
schedule: final sintering 1770 K, 72 h
evidence:
- doc: doc:thesis-04
  md_line: 496
  section: '2.2'
  status: thesis-only
  note: synthesis
- doc: doc:thesis-04
  md_line: 512
  table: '2.1'
  status: thesis-only
  note: final sintering

File: samples/sr2ndsbo6.orayech2015.yaml
id: smp:sr2ndsbo6.orayech2015
schema_version: '0.1'
status: published
visibility: public
material: mat:sr2ndsbo6
method: solid-state reaction of ACO3, M2O3 and Sb2O5 in air (6 h 870 K; 24 h 1270 K; 24 h 1470 K; final sintering 1570–1870 K, 48–72 h; slow cooling 3 K/min, regrinding between steps)
schedule: final sintering 1570 K, 72 h
evidence:
- doc: doc:thesis-04
  md_line: 496
  section: '2.2'
  status: thesis-only
  note: synthesis
- doc: doc:thesis-04
  md_line: 512
  table: '2.1'
  status: thesis-only
  note: final sintering

File: samples/sr2ni0.5mg0.5teo6.orayech2015.yaml
id: smp:sr2ni0.5mg0.5teo6.orayech2015
schema_version: '0.1'
status: published
visibility: public
material: mat:sr2ni0.5mg0.5teo6
method: freeze-drying (nitrate solution frozen in liquid nitrogen, freeze-dried, calcined 1170 K 6 h, then higher-temperature treatments)
schedule: ''
prepared_by: Ortega-San Martín et al. (freeze-drying); see thesis § 2.3.1
evidence:
- doc: doc:thesis-04
  md_line: 542
  section: 2.3.1
  status: thesis-only
  note: synthesis

File: samples/sr2ni0.7mg0.3teo6.orayech2015.yaml
id: smp:sr2ni0.7mg0.3teo6.orayech2015
schema_version: '0.1'
status: published
visibility: public
material: mat:sr2ni0.7mg0.3teo6
method: freeze-drying (nitrate solution frozen in liquid nitrogen, freeze-dried, calcined 1170 K 6 h, then higher-temperature treatments)
schedule: ''
prepared_by: Ortega-San Martín et al. (freeze-drying); see thesis § 2.3.1
evidence:
- doc: doc:thesis-04
  md_line: 542
  section: 2.3.1
  status: thesis-only
  note: synthesis

File: samples/sr2ni0.8mg0.2teo6.orayech2015.yaml
id: smp:sr2ni0.8mg0.2teo6.orayech2015
schema_version: '0.1'
status: published
visibility: public
material: mat:sr2ni0.8mg0.2teo6
method: freeze-drying (nitrate solution frozen in liquid nitrogen, freeze-dried, calcined 1170 K 6 h, then higher-temperature treatments)
schedule: ''
prepared_by: Ortega-San Martín et al. (freeze-drying); see thesis § 2.3.1
evidence:
- doc: doc:thesis-04
  md_line: 542
  section: 2.3.1
  status: thesis-only
  note: synthesis

File: samples/sr2ni0.9mg0.1teo6.orayech2015.yaml
id: smp:sr2ni0.9mg0.1teo6.orayech2015
schema_version: '0.1'
status: published
visibility: public
material: mat:sr2ni0.9mg0.1teo6
method: freeze-drying (nitrate solution frozen in liquid nitrogen, freeze-dried, calcined 1170 K 6 h, then higher-temperature treatments)
schedule: ''
prepared_by: Ortega-San Martín et al. (freeze-drying); see thesis § 2.3.1
evidence:
- doc: doc:thesis-04
  md_line: 542
  section: 2.3.1
  status: thesis-only
  note: synthesis

File: samples/sr2niteo6.orayech2015.yaml
id: smp:sr2niteo6.orayech2015
schema_version: '0.1'
status: published
visibility: public
material: mat:sr2niteo6
method: freeze-drying (nitrate solution frozen in liquid nitrogen, freeze-dried, calcined 1170 K 6 h, then higher-temperature treatments)
schedule: ''
prepared_by: Ortega-San Martín et al. (freeze-drying); see thesis § 2.3.1
evidence:
- doc: doc:thesis-04
  md_line: 542
  section: 2.3.1
  status: thesis-only
  note: synthesis

File: samples/sr2tmsbo6.orayech2015.yaml
id: smp:sr2tmsbo6.orayech2015
schema_version: '0.1'
status: published
visibility: public
material: mat:sr2tmsbo6
method: solid-state reaction of ACO3, M2O3 and Sb2O5 in air (6 h 870 K; 24 h 1270 K; 24 h 1470 K; final sintering 1570–1870 K, 48–72 h; slow cooling 3 K/min, regrinding between steps)
schedule: final sintering 1770 K, 72 h
evidence:
- doc: doc:thesis-04
  md_line: 496
  section: '2.2'
  status: thesis-only
  note: synthesis
- doc: doc:thesis-04
  md_line: 512
  table: '2.1'
  status: thesis-only
  note: final sintering

File: samples/sr2ybsbo6.orayech2015.yaml
id: smp:sr2ybsbo6.orayech2015
schema_version: '0.1'
status: published
visibility: public
material: mat:sr2ybsbo6
method: solid-state reaction of ACO3, M2O3 and Sb2O5 in air (6 h 870 K; 24 h 1270 K; 24 h 1470 K; final sintering 1570–1870 K, 48–72 h; slow cooling 3 K/min, regrinding between steps)
schedule: final sintering 1770 K, 72 h
evidence:
- doc: doc:thesis-04
  md_line: 496
  section: '2.2'
  status: thesis-only
  note: synthesis
- doc: doc:thesis-04
  md_line: 512
  table: '2.1'
  status: thesis-only
  note: final sintering

File: samples/sr2ysbo6.orayech2015.yaml
id: smp:sr2ysbo6.orayech2015
schema_version: '0.1'
status: published
visibility: public
material: mat:sr2ysbo6
method: solid-state reaction of ACO3, M2O3 and Sb2O5 in air (6 h 870 K; 24 h 1270 K; 24 h 1470 K; final sintering 1570–1870 K, 48–72 h; slow cooling 3 K/min, regrinding between steps)
schedule: final sintering 1770 K, 72 h
evidence:
- doc: doc:thesis-04
  md_line: 496
  section: '2.2'
  status: thesis-only
  note: synthesis
- doc: doc:thesis-04
  md_line: 512
  table: '2.1'
  status: thesis-only
  note: final sintering

File: samples/srlacoruo6.iturbe2012.yaml
id: smp:srlacoruo6.iturbe2012
schema_version: '0.1'
status: thesis-only
visibility: public
material: mat:srlacoruo6
method: solid-state reaction
schedule: solid-state reaction, air
prepared_by: per:iturbe-zabalo-e
evidence:
- doc: doc:thesis-03
  md_line: 545
  section: '2.1'
  table: '2.1'
  status: thesis-only
  note: synthesis

File: samples/srlaferuo6.iturbe2012.yaml
id: smp:srlaferuo6.iturbe2012
schema_version: '0.1'
status: published
visibility: public
material: mat:srlaferuo6
method: solid-state reaction
schedule: solid-state reaction (chapter 2)
prepared_by: per:iturbe-zabalo-e
evidence:
- doc: doc:thesis-03
  md_line: 545
  section: '2.1'
  table: '2.1'
  status: thesis-only
  note: synthesis

File: samples/srlamgruo6.iturbe2012.yaml
id: smp:srlamgruo6.iturbe2012
schema_version: '0.1'
status: published
visibility: public
material: mat:srlamgruo6
method: solid-state reaction
schedule: final sintering 1525 K, 17 h, air
prepared_by: per:iturbe-zabalo-e
evidence:
- doc: doc:thesis-03
  md_line: 545
  section: '2.1'
  table: '2.1'
  status: thesis-only
  note: synthesis

File: samples/srlaznruo6.iturbe2012.yaml
id: smp:srlaznruo6.iturbe2012
schema_version: '0.1'
status: published
visibility: public
material: mat:srlaznruo6
method: solid-state reaction
schedule: final sintering 1525 K, 17 h, air
prepared_by: per:iturbe-zabalo-e
evidence:
- doc: doc:thesis-03
  md_line: 545
  section: '2.1'
  table: '2.1'
  status: thesis-only
  note: synthesis

File: samples/srndcoruo6.iturbe2012.yaml
id: smp:srndcoruo6.iturbe2012
schema_version: '0.1'
status: published
visibility: public
material: mat:srndcoruo6
method: solid-state reaction
schedule: final sintering 1525 K, 20 h, air
prepared_by: per:iturbe-zabalo-e
evidence:
- doc: doc:thesis-03
  md_line: 545
  section: '2.1'
  table: '2.1'
  status: thesis-only
  note: synthesis

File: samples/srndferuo6.iturbe2012.yaml
id: smp:srndferuo6.iturbe2012
schema_version: '0.1'
status: published
visibility: public
material: mat:srndferuo6
method: solid-state reaction
schedule: solid-state reaction (chapter 2)
prepared_by: per:iturbe-zabalo-e
evidence:
- doc: doc:thesis-03
  md_line: 545
  section: '2.1'
  table: '2.1'
  status: thesis-only
  note: synthesis

File: samples/srndmgruo6.iturbe2012.yaml
id: smp:srndmgruo6.iturbe2012
schema_version: '0.1'
status: published
visibility: public
material: mat:srndmgruo6
method: solid-state reaction
schedule: final sintering 1525 K, 20 h, air
prepared_by: per:iturbe-zabalo-e
evidence:
- doc: doc:thesis-03
  md_line: 545
  section: '2.1'
  table: '2.1'
  status: thesis-only
  note: synthesis

File: samples/srndniruo6.iturbe2012.yaml
id: smp:srndniruo6.iturbe2012
schema_version: '0.1'
status: published
visibility: public
material: mat:srndniruo6
method: solid-state reaction
schedule: final sintering 1525 K, 20 h
prepared_by: per:iturbe-zabalo-e
evidence:
- doc: doc:thesis-03
  md_line: 545
  section: '2.1'
  table: '2.1'
  status: thesis-only
  note: synthesis

File: samples/srndznruo6.iturbe2012.yaml
id: smp:srndznruo6.iturbe2012
schema_version: '0.1'
status: published
visibility: public
material: mat:srndznruo6
method: solid-state reaction
schedule: final sintering 1525 K, 20 h, air
prepared_by: per:iturbe-zabalo-e
evidence:
- doc: doc:thesis-03
  md_line: 545
  section: '2.1'
  table: '2.1'
  status: thesis-only
  note: synthesis

File: samples/srprcoruo6.iturbe2012.yaml
id: smp:srprcoruo6.iturbe2012
schema_version: '0.1'
status: published
visibility: public
material: mat:srprcoruo6
method: solid-state reaction
schedule: final sintering 1525 K, 20 h
prepared_by: per:iturbe-zabalo-e
evidence:
- doc: doc:thesis-03
  md_line: 545
  section: '2.1'
  table: '2.1'
  status: thesis-only
  note: synthesis

File: samples/srprferuo6.iturbe2012.yaml
id: smp:srprferuo6.iturbe2012
schema_version: '0.1'
status: published
visibility: public
material: mat:srprferuo6
method: solid-state reaction
schedule: solid-state reaction (chapter 2)
prepared_by: per:iturbe-zabalo-e
evidence:
- doc: doc:thesis-03
  md_line: 545
  section: '2.1'
  table: '2.1'
  status: thesis-only
  note: synthesis

File: samples/srprmgruo6.iturbe2012.yaml
id: smp:srprmgruo6.iturbe2012
schema_version: '0.1'
status: published
visibility: public
material: mat:srprmgruo6
method: solid-state reaction
schedule: final sintering 1525 K, 20 h
prepared_by: per:iturbe-zabalo-e
evidence:
- doc: doc:thesis-03
  md_line: 545
  section: '2.1'
  table: '2.1'
  status: thesis-only
  note: synthesis

File: samples/srprniruo6.iturbe2012.yaml
id: smp:srprniruo6.iturbe2012
schema_version: '0.1'
status: published
visibility: public
material: mat:srprniruo6
method: solid-state reaction
schedule: final sintering 1525 K, 20 h, air
prepared_by: per:iturbe-zabalo-e
evidence:
- doc: doc:thesis-03
  md_line: 545
  section: '2.1'
  table: '2.1'
  status: thesis-only
  note: synthesis

File: samples/srprznruo6.iturbe2012.yaml
id: smp:srprznruo6.iturbe2012
schema_version: '0.1'
status: published
visibility: public
material: mat:srprznruo6
method: solid-state reaction
schedule: final sintering 1525 K, 20 h, air
prepared_by: per:iturbe-zabalo-e
evidence:
- doc: doc:thesis-03
  md_line: 545
  section: '2.1'
  table: '2.1'
  status: thesis-only
  note: synthesis
