Repository: jmigartua/perovskite-atlas

# Perovskite Atlas

A knowledge base of thirty years of research on perovskite-type oxides at UPV/EHU: crystal structures, symmetry-mode decompositions, phase transitions, figures, tables, articles and theses, with every value traced to its source page.

Design document: `docs/PROPOSAL.md` (v2, 2026-09-25) and the decision log in `ROADMAP.md`.

## Three layers

| Layer | Where | Rule |
|---|---|---|
| Source (human-edited, git is the truth) | `series/ materials/ samples/ datasets/ structures/ transitions/ magnetic/ findings/ plates/ tables/ publications/ theses/ people/ instruments/ sources/` | typed files with YAML front matter or `.yaml`; every value has evidence |
| Computed (machine-generated) | `_data/computed/` | SQLite, Parquet, JSON, CIF zip, crops, reports; never hand-edited, not committed |
| Presentation (rendered) | generated `index.qmd` next to yaml records (gitignored), `_gen/`, `_site/` | record `.qmd` files are their own pages; yaml-kit records get a generated page; never hand-edited, not committed |

Build scripts must not write into the source layer. Ingestion scripts write to a review queue; a human moves records into the source layer.

## Quick start

```bash
python3 -m pip install -r requirements.txt
make validate        # schemas, references, units, space groups, evidence
make derive          # tolerance factors, volumes, geometry from CIF, decompositions
make confront        # reported vs recomputed -> _data/computed/reports/confrontation.md
make build           # sqlite, parquet, json, cif zip, bibtex
make generate        # entity pages -> _gen/
quarto preview       # site
make audit           # orphans, missing evidence, hidden records leaking, coverage
```

`make validate` halts on any error; the site never renders from inconsistent data.

## Layout

```
_schemas/     JSON Schema (YAML) per entity, INTERFACES.md
_scripts/     pipeline, one module per verb
_data/        config.yml (vocabularies, radii); computed/ (ignored)
sources/      documents (PDF, OCR markdown) and rescued raw data; see sources/README.md
docs/         proposal, ADRs, ingestion procedure
series/ materials/ structures/ transitions/ plates/ tables/ ...   the records
notebooks/    reproducible analyses (Quarto)
assets/       family design kit (theme.css, includes)
```

## Conventions

See `CONVENTIONS.md`: identifiers, formula canonicalization, units, uncertainty notation, statuses, visibility, file naming.

File: structures/bala2cuti2o9.i4mcm.300k.iturbe2012/geometry.yaml
id: fnd:bala2cuti2o9.i4mcm.300k.iturbe2012.geometry
schema_version: '0.1'
status: published
visibility: public
structure: str:bala2cuti2o9.i4mcm.300k.iturbe2012
tilts:
  ψ_[001]p: 6.4(2)
bonds:
  Ba/Ln-O1(×4): 2.802(1)
  'Ba/Ln-O1(×4) #2': 2.961(7)
  'Ba/Ln-O1(×4) #3': 2.649(6)
angles:
  u/Ti-O1_ax(×2): 1.98(1)
  u/Ti-O2_eq(×4): 2.00(1)
  mean u/Ti-O: 1.99(1)
  O2_eq-Cu/Ti-O2^′_eq: 90.0(2)
  Cu/Ti-O2_eq-Cu/Ti: 167.2(3)
octahedra:
  Ba/LnO12:
    average_bond: 2.804(7)
evidence:
- doc: doc:thesis-03
  md_line: 2196
  table: '10.4'
  status: thesis-only
  cell:
    col: BaLa2CuTi2O9

File: structures/bala2cuti2o9.i4mcm.300k.iturbe2012/modes.yaml
id: mod:bala2cuti2o9.i4mcm.300k.iturbe2012
schema_version: '0.1'
status: published
visibility: public
structure: str:bala2cuti2o9.i4mcm.300k.iturbe2012
parent_space_group: Pm-3m
software: AMPLIMODES
convention: amplimodes-cell
refinement_variant: all-modes
irreps:
- label: R4+
  k_vector: (1/2,1/2,1/2)
  dimension: 1
  isotropy_subgroup: I4/mcm
  amplitude: -0.27(6)
  primary: true
  physical: antiphase octahedral tilt
evidence:
- doc: doc:thesis-03
  md_line: 2093
  table: '10.1'
  status: thesis-only

File: structures/bala2cuti2o9.i4mcm.300k.iturbe2012/refinement.yaml
id: ref:bala2cuti2o9.i4mcm.300k.iturbe2012.all-modes
schema_version: '0.1'
status: published
visibility: public
structure: str:bala2cuti2o9.i4mcm.300k.iturbe2012
dataset: dat:bala2cuti2o9.iturbe2012.xrpd.rt
software: FullProf
method: symmetry-mode
variant: all-modes
chi2: 1.99
evidence:
- doc: doc:thesis-03
  md_line: 2120
  table: '10.2'
  status: thesis-only

File: structures/bala2cuti2o9.i4mcm.300k.iturbe2012/structure.yaml
id: str:bala2cuti2o9.i4mcm.300k.iturbe2012
schema_version: '0.1'
status: published
visibility: public
material: mat:bala2cuti2o9
phase_label: room temperature
conditions:
  temperature_k: 300
space_group:
  hm: I4/mcm
  number: 140
  crystal_system: tetragonal
cell:
  a: 5.6032(2)
  c: 7.9192(6)
  b: 5.6032(2)
  alpha: '90'
  beta: '90'
  gamma: '90'
atoms:
- label: Ba/La
  element: Ba
  wyckoff: 4b
  x: '0'
  y: '0.5'
  z: '0.25'
  occupancy: 0.35/0.65
  b_iso: 2.32(7)
- label: Cu/Ti
  element: Cu
  wyckoff: 4c
  x: '0'
  y: '0'
  z: '0'
  occupancy: 0.35/0.65
  b_iso: 1.8(1)
- label: O1
  element: O
  wyckoff: 4a
  x: '0'
  y: '0'
  z: '0.25'
  occupancy: '1'
  b_iso: 5.4(4)
- label: O2
  element: O
  wyckoff: 8h
  x: 0.268(4)
  y: 0.232(4)
  z: '0'
  occupancy: '1'
  b_iso: 5.4(4)
cif_origin: absent
refinement: refinement.yaml
modes: modes.yaml
geometry: geometry.yaml
notes: Rietveld refinement of XRPD data by symmetry-mode parametrisation (AMPLIMODES for FullProf). Original files expected from data rescue.
evidence:
- doc: doc:thesis-03
  md_line: 2120
  table: '10.2'
  status: thesis-only

File: structures/band2cuti2o9.i4mcm.300k.iturbe2012/geometry.yaml
id: fnd:band2cuti2o9.i4mcm.300k.iturbe2012.geometry
schema_version: '0.1'
status: published
visibility: public
structure: str:band2cuti2o9.i4mcm.300k.iturbe2012
tilts:
  ψ_[001]p: 9.3(2)
bonds:
  Ba/Ln-O1(×4): 2.789(1)
  'Ba/Ln-O1(×4) #2': 3.024(9)
  'Ba/Ln-O1(×4) #3': 2.568(7)
angles:
  u/Ti-O1_ax(×2): 1.97(1)
  u/Ti-O2_eq(×4): 2.00(1)
  mean u/Ti-O: 1.99(1)
  O2_eq-Cu/Ti-O2^′_eq: 90.0(2)
  Cu/Ti-O2_eq-Cu/Ti: 161.4(3)
octahedra:
  Ba/LnO12:
    average_bond: 2.794(9)
evidence:
- doc: doc:thesis-03
  md_line: 2196
  table: '10.4'
  status: thesis-only
  cell:
    col: BaNd2CuTi2O9

File: structures/band2cuti2o9.i4mcm.300k.iturbe2012/modes.yaml
id: mod:band2cuti2o9.i4mcm.300k.iturbe2012
schema_version: '0.1'
status: published
visibility: public
structure: str:band2cuti2o9.i4mcm.300k.iturbe2012
parent_space_group: Pm-3m
software: AMPLIMODES
convention: amplimodes-cell
refinement_variant: all-modes
irreps:
- label: R4+
  k_vector: (1/2,1/2,1/2)
  dimension: 1
  isotropy_subgroup: I4/mcm
  amplitude: -0.35(9)
  primary: true
  physical: antiphase octahedral tilt
evidence:
- doc: doc:thesis-03
  md_line: 2093
  table: '10.1'
  status: thesis-only

File: structures/band2cuti2o9.i4mcm.300k.iturbe2012/refinement.yaml
id: ref:band2cuti2o9.i4mcm.300k.iturbe2012.all-modes
schema_version: '0.1'
status: published
visibility: public
structure: str:band2cuti2o9.i4mcm.300k.iturbe2012
dataset: dat:band2cuti2o9.iturbe2012.xrpd.rt
software: FullProf
method: symmetry-mode
variant: all-modes
chi2: 2.08
evidence:
- doc: doc:thesis-03
  md_line: 2120
  table: '10.2'
  status: thesis-only

File: structures/band2cuti2o9.i4mcm.300k.iturbe2012/structure.yaml
id: str:band2cuti2o9.i4mcm.300k.iturbe2012
schema_version: '0.1'
status: published
visibility: public
material: mat:band2cuti2o9
phase_label: room temperature
conditions:
  temperature_k: 300
space_group:
  hm: I4/mcm
  number: 140
  crystal_system: tetragonal
cell:
  a: 5.5773(2)
  c: 7.8743(5)
  b: 5.5773(2)
  alpha: '90'
  beta: '90'
  gamma: '90'
atoms:
- label: Ba/Nd
  element: Ba
  wyckoff: 4b
  x: '0'
  y: '0.5'
  z: '0.25'
  occupancy: 0.35/0.65
  b_iso: 1.5(1)
- label: Cu/Ti
  element: Cu
  wyckoff: 4c
  x: '0'
  y: '0'
  z: '0'
  occupancy: 0.35/0.65
  b_iso: '0.5'
  fixed:
  - b_iso
- label: O1
  element: O
  wyckoff: 4a
  x: '0'
  y: '0'
  z: '0.25'
  occupancy: '1'
  b_iso: 5.8(6)
- label: O2
  element: O
  wyckoff: 8h
  x: 0.273(6)
  y: 0.227(6)
  z: '0'
  occupancy: '1'
  b_iso: 5.8(6)
cif_origin: absent
refinement: refinement.yaml
modes: modes.yaml
geometry: geometry.yaml
notes: Rietveld refinement of XRPD data by symmetry-mode parametrisation (AMPLIMODES for FullProf). Original files expected from data rescue.
evidence:
- doc: doc:thesis-03
  md_line: 2120
  table: '10.2'
  status: thesis-only

File: structures/bapr2cuti2o9.i4mcm.300k.iturbe2012/geometry.yaml
id: fnd:bapr2cuti2o9.i4mcm.300k.iturbe2012.geometry
schema_version: '0.1'
status: published
visibility: public
structure: str:bapr2cuti2o9.i4mcm.300k.iturbe2012
tilts:
  ψ_[001]p: 8.4(2)
bonds:
  Ba/Ln-O1(×4): 2.792(1)
  'Ba/Ln-O1(×4) #2': 3.004(8)
  'Ba/Ln-O1(×4) #3': 2.592(7)
angles:
  u/Ti-O1_ax(×2): 1.97(1)
  u/Ti-O2_eq(×4): 2.00(1)
  mean u/Ti-O: 1.99(1)
  O2_eq-Cu/Ti-O2^′_eq: 90.0(2)
  Cu/Ti-O2_eq-Cu/Ti: 163.2(3)
octahedra:
  Ba/LnO12:
    average_bond: 2.796(8)
evidence:
- doc: doc:thesis-03
  md_line: 2196
  table: '10.4'
  status: thesis-only
  cell:
    col: BaPr2CuTi2O9

File: structures/bapr2cuti2o9.i4mcm.300k.iturbe2012/modes.yaml
id: mod:bapr2cuti2o9.i4mcm.300k.iturbe2012
schema_version: '0.1'
status: published
visibility: public
structure: str:bapr2cuti2o9.i4mcm.300k.iturbe2012
parent_space_group: Pm-3m
software: AMPLIMODES
convention: amplimodes-cell
refinement_variant: all-modes
irreps:
- label: R4+
  k_vector: (1/2,1/2,1/2)
  dimension: 1
  isotropy_subgroup: I4/mcm
  amplitude: -0.37(8)
  primary: true
  physical: antiphase octahedral tilt
evidence:
- doc: doc:thesis-03
  md_line: 2093
  table: '10.1'
  status: thesis-only

File: structures/bapr2cuti2o9.i4mcm.300k.iturbe2012/refinement.yaml
id: ref:bapr2cuti2o9.i4mcm.300k.iturbe2012.all-modes
schema_version: '0.1'
status: published
visibility: public
structure: str:bapr2cuti2o9.i4mcm.300k.iturbe2012
dataset: dat:bapr2cuti2o9.iturbe2012.xrpd.rt
software: FullProf
method: symmetry-mode
variant: all-modes
chi2: 2.8
evidence:
- doc: doc:thesis-03
  md_line: 2120
  table: '10.2'
  status: thesis-only

File: structures/bapr2cuti2o9.i4mcm.300k.iturbe2012/structure.yaml
id: str:bapr2cuti2o9.i4mcm.300k.iturbe2012
schema_version: '0.1'
status: published
visibility: public
material: mat:bapr2cuti2o9
phase_label: room temperature
conditions:
  temperature_k: 300
space_group:
  hm: I4/mcm
  number: 140
  crystal_system: tetragonal
cell:
  a: 5.5837(2)
  c: 7.8882(5)
  b: 5.5837(2)
  alpha: '90'
  beta: '90'
  gamma: '90'
atoms:
- label: Ba/Pr
  element: Ba
  wyckoff: 4b
  x: '0'
  y: '0.5'
  z: '0.25'
  occupancy: 0.35/0.65
  b_iso: 2.64(9)
- label: Cu/Ti
  element: Cu
  wyckoff: 4c
  x: '0'
  y: '0'
  z: '0'
  occupancy: 0.35/0.65
  b_iso: 2.0(2)
- label: O1
  element: O
  wyckoff: 4a
  x: '0'
  y: '0'
  z: '0.25'
  occupancy: '1'
  b_iso: 6.6(6)
- label: O2
  element: O
  wyckoff: 8h
  x: 0.275(5)
  y: 0.225(5)
  z: '0'
  occupancy: '1'
  b_iso: 6.6(6)
cif_origin: absent
refinement: refinement.yaml
modes: modes.yaml
geometry: geometry.yaml
notes: Rietveld refinement of XRPD data by symmetry-mode parametrisation (AMPLIMODES for FullProf). Original files expected from data rescue.
evidence:
- doc: doc:thesis-03
  md_line: 2120
  table: '10.2'
  status: thesis-only

File: structures/ca2dysbo6.p21n.300k.orayech2015/modes.yaml
id: mod:ca2dysbo6.p21n.300k.orayech2015
schema_version: '0.1'
status: thesis-only
visibility: review
structure: str:ca2dysbo6.p21n.300k.orayech2015
parent_space_group: Fm-3m
transformation: a+b, -a+b, c (virtual reference structure of Table 6.1)
software: AMPLIMODES
convention: amplimodes-cell
refinement_variant: all-modes
irreps:
- label: GM4+
  k_vector: (0,0,0)
  dimension: 1
  isotropy_subgroup: C2/m
  amplitude: 1.64(2)
  primary: true
  physical: octahedral rotation about the monoclinic b axis (pseudo-cubic [110])
- label: X3+
  k_vector: (0,1,0)
  dimension: 1
  isotropy_subgroup: P4/mnc
  amplitude: 0.86(1)
  primary: true
  physical: octahedral rotation about c
- label: X5+
  k_vector: (0,1,0)
  dimension: 3
  isotropy_subgroup: Pnnm
  amplitude: 0.57(1)
  physical: octahedral rotation about a and A-site displacement along b
notes: Amplitudes of GM4+, X3+ and X5+ from the bottom rows of Table 10.4, same virtual reference structure as the Sr series (Table 6.1); convention amplimodes-cell.
evidence:
- doc: doc:thesis-04
  md_line: 2439
  table: '10.4'
  status: thesis-only
  cell:
    col: Ca2DySbO6
  note: mode amplitudes rows

File: structures/ca2dysbo6.p21n.300k.orayech2015/refinement.yaml
id: ref:ca2dysbo6.p21n.300k.orayech2015.all-modes
schema_version: '0.1'
status: thesis-only
visibility: review
structure: str:ca2dysbo6.p21n.300k.orayech2015
dataset: dat:ca2dysbo6.orayech2015.xrpd.rt
software: FullProf
method: symmetry-mode
variant: all-modes
notes: R factors not reported in Table 10.4.
evidence:
- doc: doc:thesis-04
  md_line: 2439
  table: '10.4'
  status: thesis-only
  cell:
    col: Ca2DySbO6

File: structures/ca2dysbo6.p21n.300k.orayech2015/structure.yaml
id: str:ca2dysbo6.p21n.300k.orayech2015
schema_version: '0.1'
status: thesis-only
visibility: review
material: mat:ca2dysbo6
phase_label: room temperature
conditions:
  temperature_k: 300
space_group:
  hm: P2_1/n
  number: 14
  crystal_system: monoclinic
  setting: P 1 21/n 1 (non-standard setting of No. 14)
cell:
  a: 5.5886(1)
  b: 5.8239(1)
  c: 8.0690(1)
  beta: 89.6(6)
  volume: 262.62(4)
  alpha: '90'
  gamma: '90'
atoms:
- label: Ca1/M1
  element: Ca
  wyckoff: 4e
  x: 0.0012(2)
  y: 0.0490(1)
  z: 0.2520(1)
  occupancy: Ca1/M1 0.72(2) (as reported; A site shared by Ca and Dy)
- label: O1
  element: O
  wyckoff: 4e
  x: 0.271(1)
  y: 0.292(1)
  z: 0.044(3)
  occupancy: '1'
  b_iso: 1.12(4)
- label: O2
  element: O
  wyckoff: 4e
  x: 0.307(4)
  y: 0.282(2)
  z: 0.461(1)
  occupancy: '1'
  b_iso: 1.12(4)
- label: O3
  element: O
  wyckoff: 4e
  x: 0.876(3)
  y: 0.494(6)
  z: 0.239(1)
  occupancy: '1'
  b_iso: 1.12(4)
- label: Sb
  element: Sb
  wyckoff: 2c
  x: '0'
  y: '0.5'
  z: '0'
  occupancy: '1'
  b_iso: 1.05(1)
  fixed:
  - x
  - y
  - z
- label: M2/Ca2
  element: Dy
  wyckoff: 2d
  x: '0.5'
  y: '0'
  z: '0'
  occupancy: M2/Ca2 0.28(2) (as reported; B site shared by Dy and Ca)
  fixed:
  - x
  - y
  - z
cif_origin: absent
refinement: refinement.yaml
modes: modes.yaml
notes: 'Table 10.4. Model with Ca and M partially disordered over the A (4e) and B (2d) sites, [Ca1+xM1−x][MxCa1−x]SbO6 (text at md_line 2410–2412); the two occupancy rows are copied as reported and their mapping onto site fractions must be confirmed from the refinement files. Setting with the A site near (0, 0.05, 1/4): Sb at 2c (0,1/2,0) and M at 2d (1/2,0,0), assigned here and marked fixed. B_iso of Ca/M not reported. No R factors.'
evidence:
- doc: doc:thesis-04
  md_line: 2439
  table: '10.4'
  status: thesis-only
  cell:
    col: Ca2DySbO6

File: structures/ca2ersbo6.p21n.300k.orayech2015/modes.yaml
id: mod:ca2ersbo6.p21n.300k.orayech2015
schema_version: '0.1'
status: thesis-only
visibility: review
structure: str:ca2ersbo6.p21n.300k.orayech2015
parent_space_group: Fm-3m
transformation: a+b, -a+b, c (virtual reference structure of Table 6.1)
software: AMPLIMODES
convention: amplimodes-cell
refinement_variant: all-modes
irreps:
- label: GM4+
  k_vector: (0,0,0)
  dimension: 1
  isotropy_subgroup: C2/m
  amplitude: 1.68(1)
  primary: true
  physical: octahedral rotation about the monoclinic b axis (pseudo-cubic [110])
- label: X3+
  k_vector: (0,1,0)
  dimension: 1
  isotropy_subgroup: P4/mnc
  amplitude: 0.88(2)
  primary: true
  physical: octahedral rotation about c
- label: X5+
  k_vector: (0,1,0)
  dimension: 3
  isotropy_subgroup: Pnnm
  amplitude: 0.61(1)
  physical: octahedral rotation about a and A-site displacement along b
notes: Amplitudes of GM4+, X3+ and X5+ from the bottom rows of Table 10.4, same virtual reference structure as the Sr series (Table 6.1); convention amplimodes-cell.
evidence:
- doc: doc:thesis-04
  md_line: 2439
  table: '10.4'
  status: thesis-only
  cell:
    col: Ca2ErSbO6
  note: mode amplitudes rows

File: structures/ca2ersbo6.p21n.300k.orayech2015/refinement.yaml
id: ref:ca2ersbo6.p21n.300k.orayech2015.all-modes
schema_version: '0.1'
status: thesis-only
visibility: review
structure: str:ca2ersbo6.p21n.300k.orayech2015
dataset: dat:ca2ersbo6.orayech2015.xrpd.rt
software: FullProf
method: symmetry-mode
variant: all-modes
notes: R factors not reported in Table 10.4.
evidence:
- doc: doc:thesis-04
  md_line: 2439
  table: '10.4'
  status: thesis-only
  cell:
    col: Ca2ErSbO6

File: structures/ca2ersbo6.p21n.300k.orayech2015/structure.yaml
id: str:ca2ersbo6.p21n.300k.orayech2015
schema_version: '0.1'
status: thesis-only
visibility: review
material: mat:ca2ersbo6
phase_label: room temperature
conditions:
  temperature_k: 300
space_group:
  hm: P2_1/n
  number: 14
  crystal_system: monoclinic
  setting: P 1 21/n 1 (non-standard setting of No. 14)
cell:
  a: 5.5867(1)
  b: 5.7904(1)
  c: 8.0366(1)
  beta: 89.5(7)
  volume: 260.30(7)
  alpha: '90'
  gamma: '90'
atoms:
- label: Ca1/M1
  element: Ca
  wyckoff: 4e
  x: 0.0010(8)
  y: 0.0500(1)
  z: 0.2520(1)
  occupancy: Ca1/M1 0.92(2) (as reported; A site shared by Ca and Er)
- label: O1
  element: O
  wyckoff: 4e
  x: 0.272(2)
  y: 0.294(2)
  z: 0.049(1)
  occupancy: '1'
  b_iso: 1.21(1)
- label: O2
  element: O
  wyckoff: 4e
  x: 0.309(2)
  y: 0.281(7)
  z: 0.461(1)
  occupancy: '1'
  b_iso: 1.21(1)
- label: O3
  element: O
  wyckoff: 4e
  x: 0.876(2)
  y: 0.484(2)
  z: 0.240(1)
  occupancy: '1'
  b_iso: 1.21(1)
- label: Sb
  element: Sb
  wyckoff: 2c
  x: '0'
  y: '0.5'
  z: '0'
  occupancy: '1'
  b_iso: 1.04(2)
  fixed:
  - x
  - y
  - z
- label: M2/Ca2
  element: Er
  wyckoff: 2d
  x: '0.5'
  y: '0'
  z: '0'
  occupancy: M2/Ca2 0.08(2) (as reported; B site shared by Er and Ca)
  fixed:
  - x
  - y
  - z
cif_origin: absent
refinement: refinement.yaml
modes: modes.yaml
notes: 'Table 10.4. Model with Ca and M partially disordered over the A (4e) and B (2d) sites, [Ca1+xM1−x][MxCa1−x]SbO6 (text at md_line 2410–2412); the two occupancy rows are copied as reported and their mapping onto site fractions must be confirmed from the refinement files. Setting with the A site near (0, 0.05, 1/4): Sb at 2c (0,1/2,0) and M at 2d (1/2,0,0), assigned here and marked fixed. B_iso of Ca/M not reported. No R factors.'
evidence:
- doc: doc:thesis-04
  md_line: 2439
  table: '10.4'
  status: thesis-only
  cell:
    col: Ca2ErSbO6

File: structures/ca2eusbo6.p21n.300k.orayech2015/modes.yaml
id: mod:ca2eusbo6.p21n.300k.orayech2015
schema_version: '0.1'
status: thesis-only
visibility: review
structure: str:ca2eusbo6.p21n.300k.orayech2015
parent_space_group: Fm-3m
transformation: a+b, -a+b, c (virtual reference structure of Table 6.1)
software: AMPLIMODES
convention: amplimodes-cell
refinement_variant: all-modes
irreps:
- label: GM4+
  k_vector: (0,0,0)
  dimension: 1
  isotropy_subgroup: C2/m
  amplitude: 1.58(2)
  primary: true
  physical: octahedral rotation about the monoclinic b axis (pseudo-cubic [110])
- label: X3+
  k_vector: (0,1,0)
  dimension: 1
  isotropy_subgroup: P4/mnc
  amplitude: 0.76(4)
  primary: true
  physical: octahedral rotation about c
- label: X5+
  k_vector: (0,1,0)
  dimension: 3
  isotropy_subgroup: Pnnm
  amplitude: 0.58(7)
  physical: octahedral rotation about a and A-site displacement along b
notes: Amplitudes of GM4+, X3+ and X5+ from the bottom rows of Table 10.4, same virtual reference structure as the Sr series (Table 6.1); convention amplimodes-cell.
evidence:
- doc: doc:thesis-04
  md_line: 2439
  table: '10.4'
  status: thesis-only
  cell:
    col: Ca2EuSbO6
  note: mode amplitudes rows

File: structures/ca2eusbo6.p21n.300k.orayech2015/refinement.yaml
id: ref:ca2eusbo6.p21n.300k.orayech2015.all-modes
schema_version: '0.1'
status: thesis-only
visibility: review
structure: str:ca2eusbo6.p21n.300k.orayech2015
dataset: dat:ca2eusbo6.orayech2015.xrpd.rt
software: FullProf
method: symmetry-mode
variant: all-modes
notes: R factors not reported in Table 10.4.
evidence:
- doc: doc:thesis-04
  md_line: 2439
  table: '10.4'
  status: thesis-only
  cell:
    col: Ca2EuSbO6

File: structures/ca2eusbo6.p21n.300k.orayech2015/structure.yaml
id: str:ca2eusbo6.p21n.300k.orayech2015
schema_version: '0.1'
status: thesis-only
visibility: review
material: mat:ca2eusbo6
phase_label: room temperature
conditions:
  temperature_k: 300
space_group:
  hm: P2_1/n
  number: 14
  crystal_system: monoclinic
  setting: P 1 21/n 1 (non-standard setting of No. 14)
cell:
  a: 5.5932(2)
  b: 5.8538(2)
  c: 8.0887(3)
  beta: 89.8(2)
  volume: 264.83(1)
  alpha: '90'
  gamma: '90'
atoms:
- label: Ca1/M1
  element: Ca
  wyckoff: 4e
  x: 0.0090(2)
  y: 0.0460(2)
  z: 0.2515(1)
  occupancy: Ca1/M1 0.73(1) (as reported; A site shared by Ca and Eu)
- label: O1
  element: O
  wyckoff: 4e
  x: 0.263(1)
  y: 0.285(8)
  z: 0.037(5)
  occupancy: '1'
  b_iso: 1.15(2)
- label: O2
  element: O
  wyckoff: 4e
  x: 0.300(5)
  y: 0.272(1)
  z: 0.470(3)
  occupancy: '1'
  b_iso: 1.15(2)
- label: O3
  element: O
  wyckoff: 4e
  x: 0.867(5)
  y: 0.464(1)
  z: 0.235(4)
  occupancy: '1'
  b_iso: 1.15(2)
- label: Sb
  element: Sb
  wyckoff: 2c
  x: '0'
  y: '0.5'
  z: '0'
  occupancy: '1'
  b_iso: 0.98(2)
  fixed:
  - x
  - y
  - z
- label: M2/Ca2
  element: Eu
  wyckoff: 2d
  x: '0.5'
  y: '0'
  z: '0'
  occupancy: M2/Ca2 0.27(1) (as reported; B site shared by Eu and Ca)
  fixed:
  - x
  - y
  - z
cif_origin: absent
refinement: refinement.yaml
modes: modes.yaml
notes: 'Table 10.4. Model with Ca and M partially disordered over the A (4e) and B (2d) sites, [Ca1+xM1−x][MxCa1−x]SbO6 (text at md_line 2410–2412); the two occupancy rows are copied as reported and their mapping onto site fractions must be confirmed from the refinement files. Setting with the A site near (0, 0.05, 1/4): Sb at 2c (0,1/2,0) and M at 2d (1/2,0,0), assigned here and marked fixed. B_iso of Ca/M not reported. No R factors.'
evidence:
- doc: doc:thesis-04
  md_line: 2439
  table: '10.4'
  status: thesis-only
  cell:
    col: Ca2EuSbO6

File: structures/ca2gdsbo6.p21n.300k.orayech2015/modes.yaml
id: mod:ca2gdsbo6.p21n.300k.orayech2015
schema_version: '0.1'
status: thesis-only
visibility: review
structure: str:ca2gdsbo6.p21n.300k.orayech2015
parent_space_group: Fm-3m
transformation: a+b, -a+b, c (virtual reference structure of Table 6.1)
software: AMPLIMODES
convention: amplimodes-cell
refinement_variant: all-modes
irreps:
- label: GM4+
  k_vector: (0,0,0)
  dimension: 1
  isotropy_subgroup: C2/m
  amplitude: 1.64(2)
  primary: true
  physical: octahedral rotation about the monoclinic b axis (pseudo-cubic [110])
- label: X3+
  k_vector: (0,1,0)
  dimension: 1
  isotropy_subgroup: P4/mnc
  amplitude: 0.75(1)
  primary: true
  physical: octahedral rotation about c
- label: X5+
  k_vector: (0,1,0)
  dimension: 3
  isotropy_subgroup: Pnnm
  amplitude: 0.53(6)
  physical: octahedral rotation about a and A-site displacement along b
notes: Amplitudes of GM4+, X3+ and X5+ from the bottom rows of Table 10.4, same virtual reference structure as the Sr series (Table 6.1); convention amplimodes-cell.
evidence:
- doc: doc:thesis-04
  md_line: 2439
  table: '10.4'
  status: thesis-only
  cell:
    col: Ca2GdSbO6
  note: mode amplitudes rows

File: structures/ca2gdsbo6.p21n.300k.orayech2015/refinement.yaml
id: ref:ca2gdsbo6.p21n.300k.orayech2015.all-modes
schema_version: '0.1'
status: thesis-only
visibility: review
structure: str:ca2gdsbo6.p21n.300k.orayech2015
dataset: dat:ca2gdsbo6.orayech2015.xrpd.rt
software: FullProf
method: symmetry-mode
variant: all-modes
notes: R factors not reported in Table 10.4.
evidence:
- doc: doc:thesis-04
  md_line: 2439
  table: '10.4'
  status: thesis-only
  cell:
    col: Ca2GdSbO6

File: structures/ca2gdsbo6.p21n.300k.orayech2015/structure.yaml
id: str:ca2gdsbo6.p21n.300k.orayech2015
schema_version: '0.1'
status: thesis-only
visibility: review
material: mat:ca2gdsbo6
phase_label: room temperature
conditions:
  temperature_k: 300
space_group:
  hm: P2_1/n
  number: 14
  crystal_system: monoclinic
  setting: P 1 21/n 1 (non-standard setting of No. 14)
cell:
  a: 5.5895(3)
  b: 5.8530(3)
  c: 8.0872(5)
  beta: 89.8(1)
  volume: 264.57(2)
  alpha: '90'
  gamma: '90'
atoms:
- label: Ca1/M1
  element: Ca
  wyckoff: 4e
  x: 0.0080(5)
  y: 0.0450(2)
  z: 0.2510(5)
  occupancy: Ca1/M1 0.55(1) (as reported; A site shared by Ca and Gd)
- label: O1
  element: O
  wyckoff: 4e
  x: 0.262(2)
  y: 0.284(5)
  z: 0.039(1)
  occupancy: '1'
  b_iso: 1.16(1)
- label: O2
  element: O
  wyckoff: 4e
  x: 0.299(3)
  y: 0.271(2)
  z: 0.471(1)
  occupancy: '1'
  b_iso: 1.16(1)
- label: O3
  element: O
  wyckoff: 4e
  x: 0.866(1)
  y: 0.504(1)
  z: 0.244(1)
  occupancy: '1'
  b_iso: 1.16(1)
- label: Sb
  element: Sb
  wyckoff: 2c
  x: '0'
  y: '0.5'
  z: '0'
  occupancy: '1'
  b_iso: 0.99(2)
  fixed:
  - x
  - y
  - z
- label: M2/Ca2
  element: Gd
  wyckoff: 2d
  x: '0.5'
  y: '0'
  z: '0'
  occupancy: M2/Ca2 0.45(1) (as reported; B site shared by Gd and Ca)
  fixed:
  - x
  - y
  - z
cif_origin: absent
refinement: refinement.yaml
modes: modes.yaml
notes: 'Table 10.4. Model with Ca and M partially disordered over the A (4e) and B (2d) sites, [Ca1+xM1−x][MxCa1−x]SbO6 (text at md_line 2410–2412); the two occupancy rows are copied as reported and their mapping onto site fractions must be confirmed from the refinement files. Setting with the A site near (0, 0.05, 1/4): Sb at 2c (0,1/2,0) and M at 2d (1/2,0,0), assigned here and marked fixed. B_iso of Ca/M not reported. No R factors.'
evidence:
- doc: doc:thesis-04
  md_line: 2439
  table: '10.4'
  status: thesis-only
  cell:
    col: Ca2GdSbO6

File: structures/ca2hosbo6.p21n.300k.orayech2015/modes.yaml
id: mod:ca2hosbo6.p21n.300k.orayech2015
schema_version: '0.1'
status: thesis-only
visibility: review
structure: str:ca2hosbo6.p21n.300k.orayech2015
parent_space_group: Fm-3m
transformation: a+b, -a+b, c (virtual reference structure of Table 6.1)
software: AMPLIMODES
convention: amplimodes-cell
refinement_variant: all-modes
irreps:
- label: GM4+
  k_vector: (0,0,0)
  dimension: 1
  isotropy_subgroup: C2/m
  amplitude: 1.65(1)
  primary: true
  physical: octahedral rotation about the monoclinic b axis (pseudo-cubic [110])
- label: X3+
  k_vector: (0,1,0)
  dimension: 1
  isotropy_subgroup: P4/mnc
  amplitude: 0.90(5)
  primary: true
  physical: octahedral rotation about c
- label: X5+
  k_vector: (0,1,0)
  dimension: 3
  isotropy_subgroup: Pnnm
  amplitude: 0.59(4)
  physical: octahedral rotation about a and A-site displacement along b
notes: Amplitudes of GM4+, X3+ and X5+ from the bottom rows of Table 10.4, same virtual reference structure as the Sr series (Table 6.1); convention amplimodes-cell.
evidence:
- doc: doc:thesis-04
  md_line: 2439
  table: '10.4'
  status: thesis-only
  cell:
    col: Ca2HoSbO6
  note: mode amplitudes rows

File: structures/ca2hosbo6.p21n.300k.orayech2015/refinement.yaml
id: ref:ca2hosbo6.p21n.300k.orayech2015.all-modes
schema_version: '0.1'
status: thesis-only
visibility: review
structure: str:ca2hosbo6.p21n.300k.orayech2015
dataset: dat:ca2hosbo6.orayech2015.xrpd.rt
software: FullProf
method: symmetry-mode
variant: all-modes
notes: R factors not reported in Table 10.4.
evidence:
- doc: doc:thesis-04
  md_line: 2439
  table: '10.4'
  status: thesis-only
  cell:
    col: Ca2HoSbO6

File: structures/ca2hosbo6.p21n.300k.orayech2015/structure.yaml
id: str:ca2hosbo6.p21n.300k.orayech2015
schema_version: '0.1'
status: thesis-only
visibility: review
material: mat:ca2hosbo6
phase_label: room temperature
conditions:
  temperature_k: 300
space_group:
  hm: P2_1/n
  number: 14
  crystal_system: monoclinic
  setting: P 1 21/n 1 (non-standard setting of No. 14)
cell:
  a: 5.5979(1)
  b: 5.7996(1)
  c: 8.0516(1)
  beta: 89.7(1)
  volume: 261.40(6)
  alpha: '90'
  gamma: '90'
atoms:
- label: Ca1/M1
  element: Ca
  wyckoff: 4e
  x: 0.0012(2)
  y: 0.0510(2)
  z: 0.2520(1)
  occupancy: Ca1/M1 0.95(1) (as reported; A site shared by Ca and Ho)
- label: O1
  element: O
  wyckoff: 4e
  x: 0.273(1)
  y: 0.294(3)
  z: 0.046(1)
  occupancy: '1'
  b_iso: 1.21(1)
- label: O2
  element: O
  wyckoff: 4e
  x: 0.309(2)
  y: 0.284(7)
  z: 0.459(1)
  occupancy: '1'
  b_iso: 1.21(1)
- label: O3
  element: O
  wyckoff: 4e
  x: 0.878(8)
  y: 0.496(2)
  z: 0.241(7)
  occupancy: '1'
  b_iso: 1.21(1)
- label: Sb
  element: Sb
  wyckoff: 2c
  x: '0'
  y: '0.5'
  z: '0'
  occupancy: '1'
  b_iso: 1.10(1)
  fixed:
  - x
  - y
  - z
- label: M2/Ca2
  element: Ho
  wyckoff: 2d
  x: '0.5'
  y: '0'
  z: '0'
  occupancy: M2/Ca2 0.05(1) (as reported; B site shared by Ho and Ca)
  fixed:
  - x
  - y
  - z
cif_origin: absent
refinement: refinement.yaml
modes: modes.yaml
notes: 'Table 10.4. Model with Ca and M partially disordered over the A (4e) and B (2d) sites, [Ca1+xM1−x][MxCa1−x]SbO6 (text at md_line 2410–2412); the two occupancy rows are copied as reported and their mapping onto site fractions must be confirmed from the refinement files. Setting with the A site near (0, 0.05, 1/4): Sb at 2c (0,1/2,0) and M at 2d (1/2,0,0), assigned here and marked fixed. B_iso of Ca/M not reported. No R factors.'
evidence:
- doc: doc:thesis-04
  md_line: 2439
  table: '10.4'
  status: thesis-only
  cell:
    col: Ca2HoSbO6

File: structures/ca2ndsbo6.p21n.300k.orayech2015/modes.yaml
id: mod:ca2ndsbo6.p21n.300k.orayech2015
schema_version: '0.1'
status: thesis-only
visibility: review
structure: str:ca2ndsbo6.p21n.300k.orayech2015
parent_space_group: Fm-3m
transformation: a+b, -a+b, c (virtual reference structure of Table 6.1)
software: AMPLIMODES
convention: amplimodes-cell
refinement_variant: all-modes
irreps:
- label: GM4+
  k_vector: (0,0,0)
  dimension: 1
  isotropy_subgroup: C2/m
  amplitude: 1.55(1)
  primary: true
  physical: octahedral rotation about the monoclinic b axis (pseudo-cubic [110])
- label: X3+
  k_vector: (0,1,0)
  dimension: 1
  isotropy_subgroup: P4/mnc
  amplitude: 0.72(2)
  primary: true
  physical: octahedral rotation about c
- label: X5+
  k_vector: (0,1,0)
  dimension: 3
  isotropy_subgroup: Pnnm
  amplitude: 0.60(1)
  physical: octahedral rotation about a and A-site displacement along b
notes: Amplitudes of GM4+, X3+ and X5+ from the bottom rows of Table 10.4, same virtual reference structure as the Sr series (Table 6.1); convention amplimodes-cell.
evidence:
- doc: doc:thesis-04
  md_line: 2439
  table: '10.4'
  status: thesis-only
  cell:
    col: Ca2NdSbO6
  note: mode amplitudes rows

File: structures/ca2ndsbo6.p21n.300k.orayech2015/refinement.yaml
id: ref:ca2ndsbo6.p21n.300k.orayech2015.all-modes
schema_version: '0.1'
status: thesis-only
visibility: review
structure: str:ca2ndsbo6.p21n.300k.orayech2015
dataset: dat:ca2ndsbo6.orayech2015.xrpd.rt
software: FullProf
method: symmetry-mode
variant: all-modes
notes: R factors not reported in Table 10.4.
evidence:
- doc: doc:thesis-04
  md_line: 2439
  table: '10.4'
  status: thesis-only
  cell:
    col: Ca2NdSbO6

File: structures/ca2ndsbo6.p21n.300k.orayech2015/structure.yaml
id: str:ca2ndsbo6.p21n.300k.orayech2015
schema_version: '0.1'
status: thesis-only
visibility: review
material: mat:ca2ndsbo6
phase_label: room temperature
conditions:
  temperature_k: 300
space_group:
  hm: P2_1/n
  number: 14
  crystal_system: monoclinic
  setting: P 1 21/n 1 (non-standard setting of No. 14)
cell:
  a: 5.6310(1)
  b: 5.8685(1)
  c: 8.1199(2)
  beta: 89.9(1)
  volume: 268.33(1)
  alpha: '90'
  gamma: '90'
atoms:
- label: Ca1/M1
  element: Ca
  wyckoff: 4e
  x: 0.0095(5)
  y: 0.0470(2)
  z: 0.2520(1)
  occupancy: Ca1/M1 0.75(1) (as reported; A site shared by Ca and Nd)
- label: O1
  element: O
  wyckoff: 4e
  x: 0.268(1)
  y: 0.289(5)
  z: 0.041(6)
  occupancy: '1'
  b_iso: 1.10(1)
- label: O2
  element: O
  wyckoff: 4e
  x: 0.305(6)
  y: 0.278(3)
  z: 0.475(6)
  occupancy: '1'
  b_iso: 1.10(1)
- label: O3
  element: O
  wyckoff: 4e
  x: 0.870(1)
  y: 0.484(6)
  z: 0.238(2)
  occupancy: '1'
  b_iso: 1.10(1)
- label: Sb
  element: Sb
  wyckoff: 2c
  x: '0'
  y: '0.5'
  z: '0'
  occupancy: '1'
  b_iso: 0.98(1)
  fixed:
  - x
  - y
  - z
- label: M2/Ca2
  element: Nd
  wyckoff: 2d
  x: '0.5'
  y: '0'
  z: '0'
  occupancy: M2/Ca2 0.25(1) (as reported; B site shared by Nd and Ca)
  fixed:
  - x
  - y
  - z
cif_origin: absent
refinement: refinement.yaml
modes: modes.yaml
notes: 'Table 10.4. Model with Ca and M partially disordered over the A (4e) and B (2d) sites, [Ca1+xM1−x][MxCa1−x]SbO6 (text at md_line 2410–2412); the two occupancy rows are copied as reported and their mapping onto site fractions must be confirmed from the refinement files. Setting with the A site near (0, 0.05, 1/4): Sb at 2c (0,1/2,0) and M at 2d (1/2,0,0), assigned here and marked fixed. B_iso of Ca/M not reported. No R factors.'
evidence:
- doc: doc:thesis-04
  md_line: 2439
  table: '10.4'
  status: thesis-only
  cell:
    col: Ca2NdSbO6

File: structures/ca2tmsbo6.p21n.300k.orayech2015/modes.yaml
id: mod:ca2tmsbo6.p21n.300k.orayech2015
schema_version: '0.1'
status: thesis-only
visibility: review
structure: str:ca2tmsbo6.p21n.300k.orayech2015
parent_space_group: Fm-3m
transformation: a+b, -a+b, c (virtual reference structure of Table 6.1)
software: AMPLIMODES
convention: amplimodes-cell
refinement_variant: all-modes
irreps:
- label: GM4+
  k_vector: (0,0,0)
  dimension: 1
  isotropy_subgroup: C2/m
  amplitude: 1.69(4)
  primary: true
  physical: octahedral rotation about the monoclinic b axis (pseudo-cubic [110])
- label: X3+
  k_vector: (0,1,0)
  dimension: 1
  isotropy_subgroup: P4/mnc
  amplitude: 0.93(7)
  primary: true
  physical: octahedral rotation about c
- label: X5+
  k_vector: (0,1,0)
  dimension: 3
  isotropy_subgroup: Pnnm
  amplitude: 0.59(3)
  physical: octahedral rotation about a and A-site displacement along b
notes: Amplitudes of GM4+, X3+ and X5+ from the bottom rows of Table 10.4, same virtual reference structure as the Sr series (Table 6.1); convention amplimodes-cell.
evidence:
- doc: doc:thesis-04
  md_line: 2439
  table: '10.4'
  status: thesis-only
  cell:
    col: Ca2TmSbO6
  note: mode amplitudes rows

File: structures/ca2tmsbo6.p21n.300k.orayech2015/refinement.yaml
id: ref:ca2tmsbo6.p21n.300k.orayech2015.all-modes
schema_version: '0.1'
status: thesis-only
visibility: review
structure: str:ca2tmsbo6.p21n.300k.orayech2015
dataset: dat:ca2tmsbo6.orayech2015.xrpd.rt
software: FullProf
method: symmetry-mode
variant: all-modes
notes: R factors not reported in Table 10.4.
evidence:
- doc: doc:thesis-04
  md_line: 2439
  table: '10.4'
  status: thesis-only
  cell:
    col: Ca2TmSbO6

File: structures/ca2tmsbo6.p21n.300k.orayech2015/structure.yaml
id: str:ca2tmsbo6.p21n.300k.orayech2015
schema_version: '0.1'
status: thesis-only
visibility: review
material: mat:ca2tmsbo6
phase_label: room temperature
conditions:
  temperature_k: 300
space_group:
  hm: P2_1/n
  number: 14
  crystal_system: monoclinic
  setting: P 1 21/n 1 (non-standard setting of No. 14)
cell:
  a: 5.5846(1)
  b: 5.7756(1)
  c: 8.0205(1)
  beta: 89.4(7)
  volume: 258.70(7)
  alpha: '90'
  gamma: '90'
atoms:
- label: Ca1/M1
  element: Ca
  wyckoff: 4e
  x: 0.0010(3)
  y: 0.0510(1)
  z: 0.2520(6)
  occupancy: Ca1/M1 0.97(3) (as reported; A site shared by Ca and Tm)
- label: O1
  element: O
  wyckoff: 4e
  x: 0.270(7)
  y: 0.298(6)
  z: 0.049(2)
  occupancy: '1'
  b_iso: 1.410(7)
- label: O2
  element: O
  wyckoff: 4e
  x: 0.312(5)
  y: 0.285(2)
  z: 0.456(1)
  occupancy: '1'
  b_iso: 1.410(7)
- label: O3
  element: O
  wyckoff: 4e
  x: 0.879(8)
  y: 0.497(2)
  z: 0.241(5)
  occupancy: '1'
  b_iso: 1.410(7)
- label: Sb
  element: Sb
  wyckoff: 2c
  x: '0'
  y: '0.5'
  z: '0'
  occupancy: '1'
  b_iso: 1.01(1)
  fixed:
  - x
  - y
  - z
- label: M2/Ca2
  element: Tm
  wyckoff: 2d
  x: '0.5'
  y: '0'
  z: '0'
  occupancy: M2/Ca2 0.03(3) (as reported; B site shared by Tm and Ca)
  fixed:
  - x
  - y
  - z
cif_origin: absent
refinement: refinement.yaml
modes: modes.yaml
notes: 'Table 10.4. Model with Ca and M partially disordered over the A (4e) and B (2d) sites, [Ca1+xM1−x][MxCa1−x]SbO6 (text at md_line 2410–2412); the two occupancy rows are copied as reported and their mapping onto site fractions must be confirmed from the refinement files. Setting with the A site near (0, 0.05, 1/4): Sb at 2c (0,1/2,0) and M at 2d (1/2,0,0), assigned here and marked fixed. B_iso of Ca/M not reported. No R factors.'
evidence:
- doc: doc:thesis-04
  md_line: 2439
  table: '10.4'
  status: thesis-only
  cell:
    col: Ca2TmSbO6

File: structures/ca2ybsbo6.p21n.300k.orayech2015/modes.yaml
id: mod:ca2ybsbo6.p21n.300k.orayech2015
schema_version: '0.1'
status: thesis-only
visibility: review
structure: str:ca2ybsbo6.p21n.300k.orayech2015
parent_space_group: Fm-3m
transformation: a+b, -a+b, c (virtual reference structure of Table 6.1)
software: AMPLIMODES
convention: amplimodes-cell
refinement_variant: all-modes
irreps:
- label: GM4+
  k_vector: (0,0,0)
  dimension: 1
  isotropy_subgroup: C2/m
  amplitude: 1.75(2)
  primary: true
  physical: octahedral rotation about the monoclinic b axis (pseudo-cubic [110])
- label: X3+
  k_vector: (0,1,0)
  dimension: 1
  isotropy_subgroup: P4/mnc
  amplitude: 1.01(1)
  primary: true
  physical: octahedral rotation about c
- label: X5+
  k_vector: (0,1,0)
  dimension: 3
  isotropy_subgroup: Pnnm
  amplitude: 0.72(2)
  physical: octahedral rotation about a and A-site displacement along b
notes: Amplitudes of GM4+, X3+ and X5+ from the bottom rows of Table 10.4, same virtual reference structure as the Sr series (Table 6.1); convention amplimodes-cell.
evidence:
- doc: doc:thesis-04
  md_line: 2439
  table: '10.4'
  status: thesis-only
  cell:
    col: Ca2YbSbO6
  note: mode amplitudes rows

File: structures/ca2ybsbo6.p21n.300k.orayech2015/refinement.yaml
id: ref:ca2ybsbo6.p21n.300k.orayech2015.all-modes
schema_version: '0.1'
status: thesis-only
visibility: review
structure: str:ca2ybsbo6.p21n.300k.orayech2015
dataset: dat:ca2ybsbo6.orayech2015.xrpd.rt
software: FullProf
method: symmetry-mode
variant: all-modes
notes: R factors not reported in Table 10.4.
evidence:
- doc: doc:thesis-04
  md_line: 2439
  table: '10.4'
  status: thesis-only
  cell:
    col: Ca2YbSbO6

File: structures/ca2ybsbo6.p21n.300k.orayech2015/structure.yaml
id: str:ca2ybsbo6.p21n.300k.orayech2015
schema_version: '0.1'
status: thesis-only
visibility: review
material: mat:ca2ybsbo6
phase_label: room temperature
conditions:
  temperature_k: 300
space_group:
  hm: P2_1/n
  number: 14
  crystal_system: monoclinic
  setting: P 1 21/n 1 (non-standard setting of No. 14)
cell:
  a: 5.5802(1)
  b: 5.7622(1)
  c: 8.0083(1)
  beta: 89.3(2)
  volume: 257.50(6)
  alpha: '90'
  gamma: '90'
atoms:
- label: Ca1/M1
  element: Ca
  wyckoff: 4e
  x: 0.0120(1)
  y: 0.0551(4)
  z: 0.2551(1)
  occupancy: Ca1/M1 0.98(2) (as reported; A site shared by Ca and Yb)
- label: O1
  element: O
  wyckoff: 4e
  x: 0.284(2)
  y: 0.302(8)
  z: 0.059(1)
  occupancy: '1'
  b_iso: 1.32(1)
- label: O2
  element: O
  wyckoff: 4e
  x: 0.319(2)
  y: 0.291(3)
  z: 0.443(1)
  occupancy: '1'
  b_iso: 1.32(1)
- label: O3
  element: O
  wyckoff: 4e
  x: 0.896(1)
  y: 0.454(4)
  z: 0.234(1)
  occupancy: '1'
  b_iso: 1.32(1)
- label: Sb
  element: Sb
  wyckoff: 2c
  x: '0'
  y: '0.5'
  z: '0'
  occupancy: '1'
  b_iso: 1.00(1)
  fixed:
  - x
  - y
  - z
- label: M2/Ca2
  element: Yb
  wyckoff: 2d
  x: '0.5'
  y: '0'
  z: '0'
  occupancy: M2/Ca2 0.02(2) (as reported; B site shared by Yb and Ca)
  fixed:
  - x
  - y
  - z
cif_origin: absent
refinement: refinement.yaml
modes: modes.yaml
notes: 'Table 10.4. Model with Ca and M partially disordered over the A (4e) and B (2d) sites, [Ca1+xM1−x][MxCa1−x]SbO6 (text at md_line 2410–2412); the two occupancy rows are copied as reported and their mapping onto site fractions must be confirmed from the refinement files. Setting with the A site near (0, 0.05, 1/4): Sb at 2c (0,1/2,0) and M at 2d (1/2,0,0), assigned here and marked fixed. B_iso of Ca/M not reported. No R factors.'
evidence:
- doc: doc:thesis-04
  md_line: 2439
  table: '10.4'
  status: thesis-only
  cell:
    col: Ca2YbSbO6

File: structures/ca2ysbo6.p21n.300k.orayech2015/modes.yaml
id: mod:ca2ysbo6.p21n.300k.orayech2015
schema_version: '0.1'
status: thesis-only
visibility: review
structure: str:ca2ysbo6.p21n.300k.orayech2015
parent_space_group: Fm-3m
transformation: a+b, -a+b, c (virtual reference structure of Table 6.1)
software: AMPLIMODES
convention: amplimodes-cell
refinement_variant: all-modes
irreps:
- label: GM4+
  k_vector: (0,0,0)
  dimension: 1
  isotropy_subgroup: C2/m
  amplitude: 1.66(2)
  primary: true
  physical: octahedral rotation about the monoclinic b axis (pseudo-cubic [110])
- label: X3+
  k_vector: (0,1,0)
  dimension: 1
  isotropy_subgroup: P4/mnc
  amplitude: 0.91(2)
  primary: true
  physical: octahedral rotation about c
- label: X5+
  k_vector: (0,1,0)
  dimension: 3
  isotropy_subgroup: Pnnm
  amplitude: 0.60(3)
  physical: octahedral rotation about a and A-site displacement along b
notes: Amplitudes of GM4+, X3+ and X5+ from the bottom rows of Table 10.4, same virtual reference structure as the Sr series (Table 6.1); convention amplimodes-cell.
evidence:
- doc: doc:thesis-04
  md_line: 2439
  table: '10.4'
  status: thesis-only
  cell:
    col: Ca2YSbO6
  note: mode amplitudes rows

File: structures/ca2ysbo6.p21n.300k.orayech2015/refinement.yaml
id: ref:ca2ysbo6.p21n.300k.orayech2015.all-modes
schema_version: '0.1'
status: thesis-only
visibility: review
structure: str:ca2ysbo6.p21n.300k.orayech2015
dataset: dat:ca2ysbo6.orayech2015.xrpd.rt
software: FullProf
method: symmetry-mode
variant: all-modes
notes: R factors not reported in Table 10.4.
evidence:
- doc: doc:thesis-04
  md_line: 2439
  table: '10.4'
  status: thesis-only
  cell:
    col: Ca2YSbO6

File: structures/ca2ysbo6.p21n.300k.orayech2015/structure.yaml
id: str:ca2ysbo6.p21n.300k.orayech2015
schema_version: '0.1'
status: thesis-only
visibility: review
material: mat:ca2ysbo6
phase_label: room temperature
conditions:
  temperature_k: 300
space_group:
  hm: P2_1/n
  number: 14
  crystal_system: monoclinic
  setting: P 1 21/n 1 (non-standard setting of No. 14)
cell:
  a: 5.5908(1)
  b: 5.8007(1)
  c: 8.0500(1)
  beta: 89.5(1)
  volume: 261.07(7)
  alpha: '90'
  gamma: '90'
atoms:
- label: Ca1/M1
  element: Ca
  wyckoff: 4e
  x: 0.0011(1)
  y: 0.0520(2)
  z: 0.2530(3)
  occupancy: Ca1/M1 0.89(1) (as reported; A site shared by Ca and Y)
- label: O1
  element: O
  wyckoff: 4e
  x: 0.274(2)
  y: 0.295(1)
  z: 0.047(3)
  occupancy: '1'
  b_iso: 1.34(2)
- label: O2
  element: O
  wyckoff: 4e
  x: 0.310(2)
  y: 0.283(2)
  z: 0.457(3)
  occupancy: '1'
  b_iso: 1.34(2)
- label: O3
  element: O
  wyckoff: 4e
  x: 0.880(9)
  y: 0.498(5)
  z: 0.241(3)
  occupancy: '1'
  b_iso: 1.34(2)
- label: Sb
  element: Sb
  wyckoff: 2c
  x: '0'
  y: '0.5'
  z: '0'
  occupancy: '1'
  b_iso: 1.02(4)
  fixed:
  - x
  - y
  - z
- label: M2/Ca2
  element: Y
  wyckoff: 2d
  x: '0.5'
  y: '0'
  z: '0'
  occupancy: M2/Ca2 0.11(1) (as reported; B site shared by Y and Ca)
  fixed:
  - x
  - y
  - z
cif_origin: absent
refinement: refinement.yaml
modes: modes.yaml
notes: 'Table 10.4. Model with Ca and M partially disordered over the A (4e) and B (2d) sites, [Ca1+xM1−x][MxCa1−x]SbO6 (text at md_line 2410–2412); the two occupancy rows are copied as reported and their mapping onto site fractions must be confirmed from the refinement files. Setting with the A site near (0, 0.05, 1/4): Sb at 2c (0,1/2,0) and M at 2d (1/2,0,0), assigned here and marked fixed. B_iso of Ca/M not reported. No R factors.'
evidence:
- doc: doc:thesis-04
  md_line: 2439
  table: '10.4'
  status: thesis-only
  cell:
    col: Ca2YSbO6
