Repository: jmigartua/perovskite-atlas

# Perovskite Atlas

A knowledge base of thirty years of research on perovskite-type oxides at UPV/EHU: crystal structures, symmetry-mode decompositions, phase transitions, figures, tables, articles and theses, with every value traced to its source page.

Design document: `docs/PROPOSAL.md` (v2, 2026-09-25) and the decision log in `ROADMAP.md`.

## Three layers

| Layer | Where | Rule |
|---|---|---|
| Source (human-edited, git is the truth) | `series/ materials/ samples/ datasets/ structures/ transitions/ magnetic/ findings/ plates/ tables/ publications/ theses/ people/ instruments/ sources/` | typed files with YAML front matter or `.yaml`; every value has evidence |

File: structures/cand2cuti2o9.pbnm.300k.iturbe2012/geometry.yaml
id: fnd:cand2cuti2o9.pbnm.300k.iturbe2012.geometry
schema_version: '0.1'
status: published
visibility: public
structure: str:cand2cuti2o9.pbnm.300k.iturbe2012
angles:
  a/Ln-O1(×1)(Å): 3.20(2)
  a/Ln_-O2(×2)(Å): 2.67(1)
  a/Ln-O2(×2)(Å): 3.37(1)
  a/Ln-O>8short^a(Å): 2.52(2)
  u/Ti-O1_ax(×2)(Å): 1.97(1)
  u/Ti-O2_eq(×2)(Å): 1.99(1)
  u/Ti-O2^′_eq(×2)(Å): 2.03(1)
  u/Ti-O>(Å): 1.99(1)
  O1_ax-Cu/Ti-O2_eq(^°): 89.2(3)
  O1_ax-Cu/Ti-O2^′_eq(^°): 90.4(2)
  O2_eq-Cu/Ti-O2^′_eq(^°): 90.0(2)
  Cu/Ti-O1_ax-Cu/Ti(^°): 154.1(5)
  Cu/Ti-O2_eq-Cu/Ti(^°): 152.4(3)
evidence:
- doc: doc:thesis-03
  md_line: 2167
  table: '10.3'
  status: thesis-only
  cell:
    col: CaNd2CuTi2O9

File: structures/cand2cuti2o9.pbnm.300k.iturbe2012/modes.yaml
id: mod:cand2cuti2o9.pbnm.300k.iturbe2012
schema_version: '0.1'
status: published
visibility: public
structure: str:cand2cuti2o9.pbnm.300k.iturbe2012
parent_space_group: Pm-3m
software: AMPLIMODES
convention: amplimodes-cell
refinement_variant: all-modes
irreps:
- label: R4+
  k_vector: (1/2,1/2,1/2)
  dimension: 1
  isotropy_subgroup: Imma
  amplitude: 1.26(1)
  primary: true
  physical: antiphase octahedral tilt
- label: R5+
  k_vector: (1/2,1/2,1/2)
  dimension: 2
  isotropy_subgroup: Imma
  amplitude: 0.04(1)
  physical: octahedral deformation
- label: X5+
  k_vector: (0,1/2,0)
  dimension: 2
  isotropy_subgroup: Cmcm
  amplitude: 0.21(1)
  physical: A-site antipolar displacement
- label: M2+
  k_vector: (1/2,1/2,0)
  dimension: 1
  isotropy_subgroup: P4/mbm
  amplitude: 0.01(1)
  physical: octahedral deformation
- label: M3+
  k_vector: (1/2,1/2,0)
  dimension: 1
  isotropy_subgroup: P4/mbm
  amplitude: 0.96(1)
  primary: true
  physical: in-phase octahedral tilt
evidence:
- doc: doc:thesis-03
  md_line: 2093
  table: '10.1'
  status: thesis-only
  cell:
    col: NPD

File: structures/cand2cuti2o9.pbnm.300k.iturbe2012/refinement.yaml
id: ref:cand2cuti2o9.pbnm.300k.iturbe2012.all-modes
schema_version: '0.1'
status: published
visibility: public
structure: str:cand2cuti2o9.pbnm.300k.iturbe2012
dataset: dat:cand2cuti2o9.iturbe2012.npd.rt
software: FullProf
method: symmetry-mode
variant: all-modes
chi2: 2.12
evidence:
- doc: doc:thesis-03
  md_line: 2120
  table: '10.2'
  status: thesis-only

File: structures/cand2cuti2o9.pbnm.300k.iturbe2012/structure.yaml
id: str:cand2cuti2o9.pbnm.300k.iturbe2012
schema_version: '0.1'
status: published
visibility: public
material: mat:cand2cuti2o9
phase_label: room temperature
conditions:
  temperature_k: 300
space_group:
  hm: Pbnm
  number: 62
  crystal_system: orthorhombic
  setting: Pbnm (non-standard setting of Pnma, No. 62)
cell:
  a: 5.4557(1)
  b: 5.5769(1)
  c: 7.6594(2)
  alpha: '90'
  beta: '90'
  gamma: '90'
atoms:
- label: Ca/Nd
  element: Ca
  wyckoff: 4c
  x: -0.0079(6)
  y: -0.0467(4)
  z: '0.75'
  occupancy: 0.35/0.65
  b_iso: 0.70(6)
- label: Cu/Ti
  element: Cu
  wyckoff: 4b
  x: '0.5'
  y: '0'
  z: '0'
  occupancy: 0.35/0.65
  b_iso: '0.5'
  fixed:
  - b_iso
- label: O1
  element: O
  wyckoff: 4c
  x: 0.423(3)
  y: 0.020(3)
  z: '0.75'
  occupancy: '1'
  b_iso: 1.5(3)
- label: O2
  element: O
  wyckoff: 8d
  x: 0.202(2)
  y: 0.790(2)
  z: 0.458(2)
  occupancy: '1'
  b_iso: 1.5(3)
cif_origin: absent
refinement: refinement.yaml
modes: modes.yaml
geometry: geometry.yaml
notes: Rietveld refinement of NPD data by symmetry-mode parametrisation (AMPLIMODES for FullProf). Original files expected from data rescue.
evidence:
- doc: doc:thesis-03
  md_line: 2120
  table: '10.2'
  status: thesis-only

File: structures/capr2cuti2o9.pbnm.300k.iturbe2012/geometry.yaml
id: fnd:capr2cuti2o9.pbnm.300k.iturbe2012.geometry
schema_version: '0.1'
status: published
visibility: public
structure: str:capr2cuti2o9.pbnm.300k.iturbe2012
angles:
  a/Ln-O1(×1)(Å): 3.19(1)
  a/Ln_-O2(×2)(Å): 2.68(1)
  a/Ln-O2(×2)(Å): 3.36(1)
  a/Ln-O>8short^a(Å): 2.54(2)
  u/Ti-O1_ax(×2)(Å): 1.97(1)
  u/Ti-O2_eq(×2)(Å): 1.99(1)
  u/Ti-O2^′_eq(×2)(Å): 2.04(1)
  u/Ti-O>(Å): 2.00(1)
  O1_ax-Cu/Ti-O2_eq(^°): 89.4(3)
  O1_ax-Cu/Ti-O2^′_eq(^°): 89.5(2)
  O2_eq-Cu/Ti-O2^′_eq(^°): 90.0(2)
  Cu/Ti-O1_ax-Cu/Ti(^°): 154.5(5)
  Cu/Ti-O2_eq-Cu/Ti(^°): 153.3(3)
evidence:
- doc: doc:thesis-03
  md_line: 2167
  table: '10.3'
  status: thesis-only
  cell:
    col: CaPr2CuTi2O9

File: structures/capr2cuti2o9.pbnm.300k.iturbe2012/modes.yaml
id: mod:capr2cuti2o9.pbnm.300k.iturbe2012
schema_version: '0.1'
status: published
visibility: public
structure: str:capr2cuti2o9.pbnm.300k.iturbe2012
parent_space_group: Pm-3m
software: AMPLIMODES
convention: amplimodes-cell
refinement_variant: all-modes
irreps:
- label: R4+
  k_vector: (1/2,1/2,1/2)
  dimension: 1
  isotropy_subgroup: Imma
  amplitude: 1.20(1)
  primary: true
  physical: antiphase octahedral tilt
- label: R5+
  k_vector: (1/2,1/2,1/2)
  dimension: 2
  isotropy_subgroup: Imma
  amplitude: 0.03(1)
  physical: octahedral deformation
- label: X5+
  k_vector: (0,1/2,0)
  dimension: 2
  isotropy_subgroup: Cmcm
  amplitude: 0.24(1)
  physical: A-site antipolar displacement
- label: M2+
  k_vector: (1/2,1/2,0)
  dimension: 1
  isotropy_subgroup: P4/mbm
  amplitude: 0.01(1)
  physical: octahedral deformation
- label: M3+
  k_vector: (1/2,1/2,0)
  dimension: 1
  isotropy_subgroup: P4/mbm
  amplitude: 1.03(1)
  primary: true
  physical: in-phase octahedral tilt
evidence:
- doc: doc:thesis-03
  md_line: 2093
  table: '10.1'
  status: thesis-only
  cell:
    col: NPD

File: structures/capr2cuti2o9.pbnm.300k.iturbe2012/refinement.yaml
id: ref:capr2cuti2o9.pbnm.300k.iturbe2012.all-modes
schema_version: '0.1'
status: published
visibility: public
structure: str:capr2cuti2o9.pbnm.300k.iturbe2012
dataset: dat:capr2cuti2o9.iturbe2012.npd.rt
software: FullProf
method: symmetry-mode
variant: all-modes
chi2: 1.74
evidence:
- doc: doc:thesis-03
  md_line: 2120
  table: '10.2'
  status: thesis-only

File: structures/capr2cuti2o9.pbnm.300k.iturbe2012/structure.yaml
id: str:capr2cuti2o9.pbnm.300k.iturbe2012
schema_version: '0.1'
status: published
visibility: public
material: mat:capr2cuti2o9
phase_label: room temperature
conditions:
  temperature_k: 300
space_group:
  hm: Pbnm
  number: 62
  crystal_system: orthorhombic
  setting: Pbnm (non-standard setting of Pnma, No. 62)
cell:
  a: 5.4821(1)
  b: 5.5942(1)
  c: 7.6869(1)
  alpha: '90'
  beta: '90'
  gamma: '90'
atoms:
- label: Ca/Pr
  element: Ca
  wyckoff: 4c
  x: -0.0069(5)
  y: -0.0452(3)
  z: '0.75'
  occupancy: 0.35/0.65
  b_iso: 0.34(5)
- label: Cu/Ti
  element: Cu
  wyckoff: 4b
  x: '0.5'
  y: '0'
  z: '0'
  occupancy: 0.35/0.65
  b_iso: '0.5'
  fixed:
  - b_iso
- label: O1
  element: O
  wyckoff: 4c
  x: 0.423(3)
  y: 0.019(2)
  z: '0.75'
  occupancy: '1'
  b_iso: 0.7(2)
- label: O2
  element: O
  wyckoff: 8d
  x: 0.203(2)
  y: 0.789(2)
  z: 0.459(1)
  occupancy: '1'
  b_iso: 0.7(2)
cif_origin: absent
refinement: refinement.yaml
modes: modes.yaml
geometry: geometry.yaml
notes: Rietveld refinement of NPD data by symmetry-mode parametrisation (AMPLIMODES for FullProf). Original files expected from data rescue.
evidence:
- doc: doc:thesis-03
  md_line: 2120
  table: '10.2'
  status: thesis-only

File: structures/casm2cuti2o9.pbnm.300k.iturbe2012/geometry.yaml
id: fnd:casm2cuti2o9.pbnm.300k.iturbe2012.geometry
schema_version: '0.1'
status: published
visibility: public
structure: str:casm2cuti2o9.pbnm.300k.iturbe2012
angles:
  a/Ln-O1(×1)(Å): 3.35(2)
  a/Ln_-O2(×2)(Å): 2.64(1)
  a/Ln-O2(×2)(Å): 3.44(1)
  a/Ln-O>8short^a(Å): 2.49(2)
  u/Ti-O1_ax(×2)(Å): 1.98(1)
  u/Ti-O2_eq(×2)(Å): 2.01(1)
  u/Ti-O2^′_eq(×2)(Å): 2.03(1)
  u/Ti-O>(Å): 2.01(1)
  O1_ax-Cu/Ti-O2_eq(^°): 90.0(3)
  O1_ax-Cu/Ti-O2^′_eq(^°): 93.1(2)
  O2_eq-Cu/Ti-O2^′_eq(^°): 90.4(2)
  Cu/Ti-O1_ax-Cu/Ti(^°): 147.0(5)
  Cu/Ti-O2_eq-Cu/Ti(^°): 150.1(3)
evidence:
- doc: doc:thesis-03
  md_line: 2167
  table: '10.3'
  status: thesis-only
  cell:
    col: CaSm2CuTi2O9

File: structures/casm2cuti2o9.pbnm.300k.iturbe2012/modes.yaml
id: mod:casm2cuti2o9.pbnm.300k.iturbe2012
schema_version: '0.1'
status: published
visibility: public
structure: str:casm2cuti2o9.pbnm.300k.iturbe2012
parent_space_group: Pm-3m
software: AMPLIMODES
convention: amplimodes-cell
refinement_variant: all-modes
irreps:
- label: R4+
  k_vector: (1/2,1/2,1/2)
  dimension: 1
  isotropy_subgroup: Imma
  amplitude: 1.40(4)
  primary: true
  physical: antiphase octahedral tilt
- label: R5+
  k_vector: (1/2,1/2,1/2)
  dimension: 2
  isotropy_subgroup: Imma
  amplitude: -0.04(4)
  physical: octahedral deformation
- label: X5+
  k_vector: (0,1/2,0)
  dimension: 2
  isotropy_subgroup: Cmcm
  amplitude: 0.36(3)
  physical: A-site antipolar displacement
- label: M2+
  k_vector: (1/2,1/2,0)
  dimension: 1
  isotropy_subgroup: P4/mbm
  amplitude: 0.07(4)
  physical: octahedral deformation
- label: M3+
  k_vector: (1/2,1/2,0)
  dimension: 1
  isotropy_subgroup: P4/mbm
  amplitude: 1.09(4)
  primary: true
  physical: in-phase octahedral tilt
evidence:
- doc: doc:thesis-03
  md_line: 2093
  table: '10.1'
  status: thesis-only
  cell:
    col: XRPD

File: structures/casm2cuti2o9.pbnm.300k.iturbe2012/refinement.yaml
id: ref:casm2cuti2o9.pbnm.300k.iturbe2012.all-modes
schema_version: '0.1'
status: published
visibility: public
structure: str:casm2cuti2o9.pbnm.300k.iturbe2012
dataset: dat:casm2cuti2o9.iturbe2012.xrpd.rt
software: FullProf
method: symmetry-mode
variant: all-modes
chi2: 2.43
evidence:
- doc: doc:thesis-03
  md_line: 2120
  table: '10.2'
  status: thesis-only

File: structures/casm2cuti2o9.pbnm.300k.iturbe2012/structure.yaml
id: str:casm2cuti2o9.pbnm.300k.iturbe2012
schema_version: '0.1'
status: published
visibility: public
material: mat:casm2cuti2o9
phase_label: room temperature
conditions:
  temperature_k: 300
space_group:
  hm: Pbnm
  number: 62
  crystal_system: orthorhombic
  setting: Pbnm (non-standard setting of Pnma, No. 62)
cell:
  a: 5.4221(2)
  b: 5.6097(2)
  c: 7.6129(3)
  alpha: '90'
  beta: '90'
  gamma: '90'
atoms:
- label: Ca/Sm
  element: Ca
  wyckoff: 4c
  x: -0.0109(6)
  y: -0.0558(4)
  z: '0.75'
  occupancy: 0.35/0.65
  b_iso: 0.84(7)
- label: Cu/Ti
  element: Cu
  wyckoff: 4b
  x: '0.5'
  y: '0'
  z: '0'
  occupancy: 0.35/0.65
  b_iso: '0.5'
  fixed:
  - b_iso
- label: O1
  element: O
  wyckoff: 4c
  x: 0.406(4)
  y: 0.033(3)
  z: '0.75'
  occupancy: '1'
  b_iso: 1.5(3)
- label: O2
  element: O
  wyckoff: 8d
  x: 0.197(3)
  y: 0.797(3)
  z: 0.456(2)
  occupancy: '1'
  b_iso: 1.5(3)
cif_origin: absent
refinement: refinement.yaml
modes: modes.yaml
geometry: geometry.yaml
notes: Rietveld refinement of XRPD data by symmetry-mode parametrisation (AMPLIMODES for FullProf). Original files expected from data rescue.
evidence:
- doc: doc:thesis-03
  md_line: 2120
  table: '10.2'
  status: thesis-only

File: structures/sr2co0.5mg0.5teo6.i2m.300k.orayech2015/geometry.yaml
id: fnd:sr2co0.5mg0.5teo6.i2m.300k.orayech2015.geometry
schema_version: '0.1'
status: published
visibility: public
structure: str:sr2co0.5mg0.5teo6.i2m.300k.orayech2015
bonds:
  Co/Mg-O1(×4): 2.020(1)
  Co/Mg-O2(×2): 2.029(2)
  Te-O1(×4): 1.975(1)
  Te-O2(×2): 1.985(2)
angles:
  O1-Co/Mg-O2: 89.9(2)
  O1-Co/Mg-O3(×2): 90.0(7)
  O1-Te-O2: 89.9(4)
  O1-Te-O3(×2): 90.1(4)
  Co/Mg-O1-Te: 165.7(5)
  Co/Mg-O2-Te(×2): 159.6(8)
octahedra:
  Co/MgO6:
    average_bond: 2.023(6)
    predicted_bond: '2.0985'
  TeO6:
    average_bond: 1.978(6)
    predicted_bond: '1.9170'
evidence:
- doc: doc:thesis-04
  md_line: 2042
  table: '9.4'
  status: thesis-only
  cell:
    col: Sr2Co0.5Mg0.5TeO6

File: structures/sr2co0.5mg0.5teo6.i2m.300k.orayech2015/modes.yaml
id: mod:sr2co0.5mg0.5teo6.i2m.300k.orayech2015
schema_version: '0.1'
status: published
visibility: public
structure: str:sr2co0.5mg0.5teo6.i2m.300k.orayech2015
parent_space_group: Fm-3m
transformation: a+b, -a+b, c (Table 9.1; origin shift as given there)
software: AMPLIMODES
convention: amplimodes-cell
refinement_variant: all-modes
irreps:
- label: GM1+
  k_vector: (0,0,0)
  dimension: 1
  isotropy_subgroup: Fm-3m
  amplitude: 0.1102(3)
- label: GM3+
  k_vector: (0,0,0)
  dimension: 1
  isotropy_subgroup: I4/mmm
  amplitude: 0.0075(6)
- label: GM4+
  k_vector: (0,0,0)
  dimension: 1
  isotropy_subgroup: C2/m
  amplitude: 0.6174(6)
  primary: true
  physical: octahedral rotation about the monoclinic b axis (pseudo-cubic [110])
- label: GM5+
  k_vector: (0,0,0)
  dimension: 4
  isotropy_subgroup: C2/m
  amplitude: 0.0866(5)
evidence:
- doc: doc:thesis-04
  md_line: 1981
  table: '9.2'
  status: thesis-only
  cell:
    col: Sr2Co0.5Mg0.5TeO6
- doc: doc:thesis-04
  md_line: 1953
  table: '9.1'
  status: thesis-only
  note: parent structure and transformation

File: structures/sr2co0.5mg0.5teo6.i2m.300k.orayech2015/refinement.yaml
id: ref:sr2co0.5mg0.5teo6.i2m.300k.orayech2015.all-modes
schema_version: '0.1'
status: published
visibility: public
structure: str:sr2co0.5mg0.5teo6.i2m.300k.orayech2015
dataset: dat:sr2co0.5mg0.5teo6.orayech2015.xrpd.rt
software: FullProf
method: symmetry-mode
variant: all-modes
chi2: 11.3
evidence:
- doc: doc:thesis-04
  md_line: 2002
  table: '9.3'
  status: thesis-only
  cell:
    col: Sr2Co0.5Mg0.5TeO6

File: structures/sr2co0.5mg0.5teo6.i2m.300k.orayech2015/structure.yaml
id: str:sr2co0.5mg0.5teo6.i2m.300k.orayech2015
schema_version: '0.1'
status: published
visibility: public
material: mat:sr2co0.5mg0.5teo6
phase_label: room temperature
conditions:
  temperature_k: 300
space_group:
  hm: I2/m
  number: 12
  crystal_system: monoclinic
  setting: I 1 2/m 1 (non-standard setting of C2/m, No. 12)
cell:
  a: 5.6230(1)
  b: 5.5968(1)
  c: 7.9060(1)
  beta: 89.985(1)
  volume: 248.83(1)
  alpha: '90'
  gamma: '90'
atoms:
- label: Sr
  element: Sr
  wyckoff: 4i
  x: 0.006(5)
  y: '0.5'
  z: -0.7553(12)
  occupancy: '1'
  b_iso: 0.97(3)
- label: O1
  element: O
  wyckoff: 8j
  x: 0.235(6)
  y: 0.271(6)
  z: -0.017(7)
  occupancy: '1'
  b_iso: '1.06'
- label: O2
  element: O
  wyckoff: 4i
  x: 0.075(1)
  y: '0'
  z: -0.748(6)
  occupancy: '1'
  b_iso: '1.06'
- label: Te
  element: Te
  wyckoff: 2a
  x: '0'
  y: '0'
  z: '0'
  occupancy: '1'
  b_iso: 1.56(1)
  fixed:
  - x
  - y
  - z
- label: Co/Mg
  element: Co
  wyckoff: 2d
  x: '0'
  y: '0'
  z: '0.5'
  occupancy: 0.5/0.5 (Co/Mg)
  b_iso: 1.56(1)
  fixed:
  - x
  - y
  - z
cif_origin: absent
refinement: refinement.yaml
modes: modes.yaml
geometry: geometry.yaml
notes: Column (a) of Table 9.3 (all mode amplitudes refined). Te and Co/Mg have no refined coordinates (special positions); their Wyckoff labels are assigned from the space-group setting and marked fixed. Original FullProf files expected from data rescue.
evidence:
- doc: doc:thesis-04
  md_line: 2002
  table: '9.3'
  status: thesis-only
  cell:
    col: Sr2Co0.5Mg0.5TeO6

File: structures/sr2co0.8mg0.2teo6.i2m.300k.orayech2015/geometry.yaml
id: fnd:sr2co0.8mg0.2teo6.i2m.300k.orayech2015.geometry
schema_version: '0.1'
status: published
visibility: public
structure: str:sr2co0.8mg0.2teo6.i2m.300k.orayech2015
bonds:
  Co/Mg-O1(×4): 2.027(1)
  Co/Mg-O2(×2): 2.030(2)
  Te-O1(×4): 1.977(1)
  Te-O2(×2): 1.986(2)
angles:
  O1-Co/Mg-O2: 89.9(1)
  O1-Co/Mg-O3(×2): 90.1(1)
  O1-Te-O2: 89.9(3)
  O1-Te-O3(×2): 90.2(1)
  Co/Mg-O1-Te: 165.6(5)
  Co/Mg-O2-Te(×2): 159.6(2)
octahedra:
  Co/MgO6:
    average_bond: 2.026(3)
    predicted_bond: '2.0985'
  TeO6:
    average_bond: 1.981(6)
    predicted_bond: '1.9170'
evidence:
- doc: doc:thesis-04
  md_line: 2042
  table: '9.4'
  status: thesis-only
  cell:
    col: Sr2Co0.8Mg0.2TeO6

File: structures/sr2co0.8mg0.2teo6.i2m.300k.orayech2015/modes.yaml
id: mod:sr2co0.8mg0.2teo6.i2m.300k.orayech2015
schema_version: '0.1'
status: published
visibility: public
structure: str:sr2co0.8mg0.2teo6.i2m.300k.orayech2015
parent_space_group: Fm-3m
transformation: a+b, -a+b, c (Table 9.1; origin shift as given there)
software: AMPLIMODES
convention: amplimodes-cell
refinement_variant: all-modes
irreps:
- label: GM1+
  k_vector: (0,0,0)
  dimension: 1
  isotropy_subgroup: Fm-3m
  amplitude: 0.0622(3)
- label: GM3+
  k_vector: (0,0,0)
  dimension: 1
  isotropy_subgroup: I4/mmm
  amplitude: 0.0943(1)
- label: GM4+
  k_vector: (0,0,0)
  dimension: 1
  isotropy_subgroup: C2/m
  amplitude: 0.5741(3)
  primary: true
  physical: octahedral rotation about the monoclinic b axis (pseudo-cubic [110])
- label: GM5+
  k_vector: (0,0,0)
  dimension: 4
  isotropy_subgroup: C2/m
  amplitude: 0.0765(5)
evidence:
- doc: doc:thesis-04
  md_line: 1981
  table: '9.2'
  status: thesis-only
  cell:
    col: Sr2Co0.8Mg0.2TeO6
- doc: doc:thesis-04
  md_line: 1953
  table: '9.1'
  status: thesis-only
  note: parent structure and transformation

File: structures/sr2co0.8mg0.2teo6.i2m.300k.orayech2015/refinement.yaml
id: ref:sr2co0.8mg0.2teo6.i2m.300k.orayech2015.all-modes
schema_version: '0.1'
status: published
visibility: public
structure: str:sr2co0.8mg0.2teo6.i2m.300k.orayech2015
dataset: dat:sr2co0.8mg0.2teo6.orayech2015.xrpd.rt
software: FullProf
method: symmetry-mode
variant: all-modes
chi2: 6.57
evidence:
- doc: doc:thesis-04
  md_line: 2002
  table: '9.3'
  status: thesis-only
  cell:
    col: Sr2Co0.8Mg0.2TeO6

File: structures/sr2co0.8mg0.2teo6.i2m.300k.orayech2015/structure.yaml
id: str:sr2co0.8mg0.2teo6.i2m.300k.orayech2015
schema_version: '0.1'
status: published
visibility: public
material: mat:sr2co0.8mg0.2teo6
phase_label: room temperature
conditions:
  temperature_k: 300
space_group:
  hm: I2/m
  number: 12
  crystal_system: monoclinic
  setting: I 1 2/m 1 (non-standard setting of C2/m, No. 12)
cell:
  a: 5.6302(4)
  b: 5.5986(4)
  c: 7.9078(5)
  beta: 89.985(6)
  volume: 249.28(3)
  alpha: '90'
  gamma: '90'
atoms:
- label: Sr
  element: Sr
  wyckoff: 4i
  x: 0.001(3)
  y: '0.5'
  z: -0.7533(7)
  occupancy: '1'
  b_iso: 0.94(2)
- label: O1
  element: O
  wyckoff: 8j
  x: 0.223(4)
  y: 0.271(4)
  z: -0.023(4)
  occupancy: '1'
  b_iso: '1.06'
- label: O2
  element: O
  wyckoff: 4i
  x: 0.057(7)
  y: '0'
  z: -0.743(4)
  occupancy: '1'
  b_iso: '1.06'
- label: Te
  element: Te
  wyckoff: 2a
  x: '0'
  y: '0'
  z: '0'
  occupancy: '1'
  b_iso: 1.62(2)
  fixed:
  - x
  - y
  - z
- label: Co/Mg
  element: Co
  wyckoff: 2d
  x: '0'
  y: '0'
  z: '0.5'
  occupancy: 0.8/0.2 (Co/Mg)
  b_iso: 1.62(2)
  fixed:
  - x
  - y
  - z
cif_origin: absent
refinement: refinement.yaml
modes: modes.yaml
geometry: geometry.yaml
notes: Column (a) of Table 9.3 (all mode amplitudes refined). Te and Co/Mg have no refined coordinates (special positions); their Wyckoff labels are assigned from the space-group setting and marked fixed. Original FullProf files expected from data rescue.
evidence:
- doc: doc:thesis-04
  md_line: 2002
  table: '9.3'
  status: thesis-only
  cell:
    col: Sr2Co0.8Mg0.2TeO6

File: structures/sr2co0.9mg0.1teo6.p21n.300k.orayech2015/geometry.yaml
id: fnd:sr2co0.9mg0.1teo6.p21n.300k.orayech2015.geometry
schema_version: '0.1'
status: published
visibility: public
structure: str:sr2co0.9mg0.1teo6.p21n.300k.orayech2015
bonds:
  Co/Mg-O1(×2): 2.067(3)
  Co/Mg-O2(×2): 2.073(4)
  Co/Mg-O3(×2): 2.081(3)
  Te-O1(×2): 1.927(3)
  Te-O2(×2): 1.922(3)
  Te-O3(×2): 1.919(4)
angles:
  O1-Co/Mg-O2: 89.8(4)
  O1-Co/Mg-O3: 88.1(3)
  O2-Co/Mg-O3: 89.2(4)
  O1-Te-O2: 89.8(4)
  O1-Te-O3: 89.9(4)
  O2-Te-O3: 89.0(4)
  Co/Mg-O1-Te: 168.6(2)
  Co/Mg-O2-Te: 164.6(2)
  Co/Mg-O3-Te: 167.0(2)
octahedra:
  Co/MgO6:
    average_bond: 2.074(1)
    predicted_bond: '2.0985'
  TeO6:
    average_bond: 1.923(1)
    predicted_bond: '1.9170'
evidence:
- doc: doc:thesis-04
  md_line: 2042
  table: '9.4'
  status: thesis-only
  cell:
    col: Sr2Co0.9Mg0.1TeO6

File: structures/sr2co0.9mg0.1teo6.p21n.300k.orayech2015/modes.yaml
id: mod:sr2co0.9mg0.1teo6.p21n.300k.orayech2015
schema_version: '0.1'
status: published
visibility: public
structure: str:sr2co0.9mg0.1teo6.p21n.300k.orayech2015
parent_space_group: Fm-3m
transformation: a+b, -a+b, c (Table 9.1; origin shift as given there)
software: AMPLIMODES
convention: amplimodes-cell
refinement_variant: all-modes
irreps:
- label: GM1+
  k_vector: (0,0,0)
  dimension: 1
  isotropy_subgroup: Fm-3m
  amplitude: 0.1833(4)
- label: GM3+
  k_vector: (0,0,0)
  dimension: 1
  isotropy_subgroup: I4/mmm
  amplitude: 0.0007(1)
- label: GM4+
  k_vector: (0,0,0)
  dimension: 1
  isotropy_subgroup: C2/m
  amplitude: 0.7770(1)
  primary: true
  physical: octahedral rotation about the monoclinic b axis (pseudo-cubic [110])
- label: GM5+
  k_vector: (0,0,0)
  dimension: 4
  isotropy_subgroup: C2/m
  amplitude: 0.0630(1)
- label: X2+
  k_vector: (0,1,0)
  dimension: 1
  isotropy_subgroup: P4_2/mnm
  amplitude: 0.0165(5)
- label: X3+
  k_vector: (0,1,0)
  dimension: 1
  isotropy_subgroup: P4/mnc
  amplitude: 0.1737(5)
  primary: true
  physical: octahedral rotation about c
- label: X5+
  k_vector: (0,1,0)
  dimension: 3
  isotropy_subgroup: Pnnm
  amplitude: 0.0469(5)
  physical: octahedral rotation about a and A-site displacement along b
evidence:
- doc: doc:thesis-04
  md_line: 1981
  table: '9.2'
  status: thesis-only
  cell:
    col: Sr2Co0.9Mg0.1TeO6
- doc: doc:thesis-04
  md_line: 1953
  table: '9.1'
  status: thesis-only
  note: parent structure and transformation

File: structures/sr2co0.9mg0.1teo6.p21n.300k.orayech2015/refinement.yaml
id: ref:sr2co0.9mg0.1teo6.p21n.300k.orayech2015.all-modes
schema_version: '0.1'
status: published
visibility: public
structure: str:sr2co0.9mg0.1teo6.p21n.300k.orayech2015
dataset: dat:sr2co0.9mg0.1teo6.orayech2015.npd.rt
software: FullProf
method: symmetry-mode
variant: all-modes
chi2: 5.98
evidence:
- doc: doc:thesis-04
  md_line: 2002
  table: '9.3'
  status: thesis-only
  cell:
    col: Sr2Co0.9Mg0.1TeO6

File: structures/sr2co0.9mg0.1teo6.p21n.300k.orayech2015/structure.yaml
id: str:sr2co0.9mg0.1teo6.p21n.300k.orayech2015
schema_version: '0.1'
status: published
visibility: public
material: mat:sr2co0.9mg0.1teo6
phase_label: room temperature
conditions:
  temperature_k: 300
space_group:
  hm: P2_1/n
  number: 14
  crystal_system: monoclinic
  setting: P 1 21/n 1 (non-standard setting of No. 14)
cell:
  a: 5.6417(1)
  b: 5.6074(1)
  c: 7.9213(1)
  beta: 89.952(4)
  volume: 250.93(1)
  alpha: '90'
  gamma: '90'
atoms:
- label: Sr
  element: Sr
  wyckoff: 4e
  x: -0.0015(4)
  y: 0.4970(1)
  z: 0.2521(1)
  occupancy: '1'
  b_iso: 1.03(2)
- label: O1
  element: O
  wyckoff: 4e
  x: -0.7721(1)
  y: 0.2536(1)
  z: -0.0271(1)
  occupancy: '1'
  b_iso: 1.32(1)
- label: O2
  element: O
  wyckoff: 4e
  x: -0.4533(4)
  y: 0.4973(1)
  z: -0.2596(5)
  occupancy: '1'
  b_iso: 1.32(1)
- label: O3
  element: O
  wyckoff: 4e
  x: -0.2437(1)
  y: 0.2359(1)
  z: 0.0242(1)
  occupancy: '1'
  b_iso: 1.32(2)
- label: Te
  element: Te
  wyckoff: 2a
  x: '0'
  y: '0'
  z: '0'
  occupancy: '1'
  b_iso: 0.74(3)
  fixed:
  - x
  - y
  - z
- label: Co/Mg
  element: Co
  wyckoff: 2b
  x: '0'
  y: '0'
  z: '0.5'
  occupancy: 0.9/0.1 (Co/Mg)
  b_iso: 0.74(3)
  fixed:
  - x
  - y
  - z
cif_origin: absent
refinement: refinement.yaml
modes: modes.yaml
geometry: geometry.yaml
notes: Column (a) of Table 9.3 (all mode amplitudes refined). Te and Co/Mg have no refined coordinates (special positions); their Wyckoff labels are assigned from the space-group setting and marked fixed. Original FullProf files expected from data rescue.
evidence:
- doc: doc:thesis-04
  md_line: 2002
  table: '9.3'
  status: thesis-only
  cell:
    col: Sr2Co0.9Mg0.1TeO6

File: structures/sr2coteo6.p21n.300k.orayech2015/geometry.yaml
id: fnd:sr2coteo6.p21n.300k.orayech2015.geometry
schema_version: '0.1'
status: published
visibility: public
structure: str:sr2coteo6.p21n.300k.orayech2015
bonds:
  Co/Mg-O1(×2): 2.069(3)
  Co/Mg-O2(×2): 2.083(1)
  Co/Mg-O3(×2): 2.077(3)
  Te-O1(×2): 1.932(3)
  Te-O2(×2): 1.920(1)
  Te-O3(×2): 1.927(3)
angles:
  O1-Co/Mg-O2: 89.9(4)
  O1-Co/Mg-O3: 89.5(3)
  O2-Co/Mg-O3: 89.8(3)
  O1-Te-O2: 89.4(4)
  O1-Te-O3: 88.7(3)
  O2-Te-O3: 89.5(4)
  Co/Mg-O1-Te: 166.8(2)
  Co/Mg-O2-Te: 163.8(2)
  Co/Mg-O3-Te: 167.7(2)
octahedra:
  Co/MgO6:
    average_bond: 2.076(1)
    predicted_bond: '2.0985'
  TeO6:
    average_bond: 1.926(1)
    predicted_bond: '1.9170'
evidence:
- doc: doc:thesis-04
  md_line: 2042
  table: '9.4'
  status: thesis-only
  cell:
    col: Sr2CoTeO6

File: structures/sr2coteo6.p21n.300k.orayech2015/modes.yaml
id: mod:sr2coteo6.p21n.300k.orayech2015
schema_version: '0.1'
status: published
visibility: public
structure: str:sr2coteo6.p21n.300k.orayech2015
parent_space_group: Fm-3m
transformation: a+b, -a+b, c (Table 9.1; origin shift as given there)
software: AMPLIMODES
convention: amplimodes-cell
refinement_variant: all-modes
irreps:
- label: GM1+
  k_vector: (0,0,0)
  dimension: 1
  isotropy_subgroup: Fm-3m
  amplitude: 0.1825(4)
- label: GM3+
  k_vector: (0,0,0)
  dimension: 1
  isotropy_subgroup: I4/mmm
  amplitude: 0.0173(2)
- label: GM4+
  k_vector: (0,0,0)
  dimension: 1
  isotropy_subgroup: C2/m
  amplitude: 0.7941(1)
  primary: true
  physical: octahedral rotation about the monoclinic b axis (pseudo-cubic [110])
- label: GM5+
  k_vector: (0,0,0)
  dimension: 4
  isotropy_subgroup: C2/m
  amplitude: 0.0230(1)
- label: X2+
  k_vector: (0,1,0)
  dimension: 1
  isotropy_subgroup: P4_2/mnm
  amplitude: 0.0074(5)
- label: X3+
  k_vector: (0,1,0)
  dimension: 1
  isotropy_subgroup: P4/mnc
  amplitude: 0.2680(1)
  primary: true
  physical: octahedral rotation about c
- label: X5+
  k_vector: (0,1,0)
  dimension: 3
  isotropy_subgroup: Pnnm
  amplitude: 0.0032(2)
  physical: octahedral rotation about a and A-site displacement along b
evidence:
- doc: doc:thesis-04
  md_line: 1981
  table: '9.2'
  status: thesis-only
  cell:
    col: Sr2CoTeO6
- doc: doc:thesis-04
  md_line: 1953
  table: '9.1'
  status: thesis-only
  note: parent structure and transformation

File: structures/sr2coteo6.p21n.300k.orayech2015/refinement.yaml
id: ref:sr2coteo6.p21n.300k.orayech2015.all-modes
schema_version: '0.1'
status: published
visibility: public
structure: str:sr2coteo6.p21n.300k.orayech2015
dataset: dat:sr2coteo6.orayech2015.npd.rt
software: FullProf
method: symmetry-mode
variant: all-modes
chi2: 6.25
evidence:
- doc: doc:thesis-04
  md_line: 2002
  table: '9.3'
  status: thesis-only
  cell:
    col: Sr2CoTeO6

File: structures/sr2coteo6.p21n.300k.orayech2015/structure.yaml
id: str:sr2coteo6.p21n.300k.orayech2015
schema_version: '0.1'
status: published
visibility: public
material: mat:sr2coteo6
phase_label: room temperature
conditions:
  temperature_k: 300
space_group:
  hm: P2_1/n
  number: 14
  crystal_system: monoclinic
  setting: P 1 21/n 1 (non-standard setting of No. 14)
cell:
  a: 5.6434(1)
  b: 5.6091(1)
  c: 7.9271(2)
  beta: 89.950(4)
  volume: 250.92(1)
  alpha: '90'
  gamma: '90'
atoms:
- label: Sr
  element: Sr
  wyckoff: 4e
  x: -0.0003(4)
  y: 0.5003(1)
  z: 0.2492(7)
  occupancy: '1'
  b_iso: 1.02(3)
- label: O1
  element: O
  wyckoff: 4e
  x: -0.7460(7)
  y: 0.2285(7)
  z: -0.0238(1)
  occupancy: '1'
  b_iso: 1.06(1)
- label: O2
  element: O
  wyckoff: 4e
  x: -0.4503(3)
  y: 0.5008(1)
  z: -0.2604(5)
  occupancy: '1'
  b_iso: 1.06(1)
- label: O3
  element: O
  wyckoff: 4e
  x: -0.2294(7)
  y: 0.2518(7)
  z: 0.0267(1)
  occupancy: '1'
  b_iso: 1.06(1)
- label: Te
  element: Te
  wyckoff: 2a
  x: '0'
  y: '0'
  z: '0'
  occupancy: '1'
  b_iso: 0.76(2)
  fixed:
  - x
  - y
  - z
- label: Co
  element: Co
  wyckoff: 2b
  x: '0'
  y: '0'
  z: '0.5'
  occupancy: '1'
  b_iso: 0.76(2)
  fixed:
  - x
  - y
  - z
cif_origin: absent
refinement: refinement.yaml
modes: modes.yaml
geometry: geometry.yaml
notes: Column (a) of Table 9.3 (all mode amplitudes refined). Te and Co/Mg have no refined coordinates (special positions); their Wyckoff labels are assigned from the space-group setting and marked fixed. Original FullProf files expected from data rescue.
evidence:
- doc: doc:thesis-04
  md_line: 2002
  table: '9.3'
  status: thesis-only
  cell:
    col: Sr2CoTeO6

File: structures/sr2dysbo6.p21n.300k.orayech2015/modes.yaml
id: mod:sr2dysbo6.p21n.300k.orayech2015
schema_version: '0.1'
status: published
visibility: public
structure: str:sr2dysbo6.p21n.300k.orayech2015
parent_space_group: Fm-3m
transformation: a+b, -a+b, c (virtual reference structure of Table 6.1)
software: AMPLIMODES
convention: amplimodes-cell
refinement_variant: all-modes
irreps:
- label: GM4+
  k_vector: (0,0,0)
  dimension: 1
  isotropy_subgroup: C2/m
  amplitude: 1.20(1)
  primary: true
  physical: octahedral rotation about the monoclinic b axis (pseudo-cubic [110])
- label: X3+
  k_vector: (0,1,0)
  dimension: 1
  isotropy_subgroup: P4/mnc
  amplitude: 0.90(7)
  primary: true
  physical: octahedral rotation about c
- label: X5+
  k_vector: (0,1,0)
  dimension: 3
  isotropy_subgroup: Pnnm
  amplitude: 0.45(4)
  physical: octahedral rotation about a and A-site displacement along b
notes: Amplitudes of the three irreps (GM4+ and X3+ primary; X5+ secondary, components A10 and A11 summed) from the bottom rows of Table 8.2; convention amplimodes-cell.
evidence:
- doc: doc:thesis-04
  md_line: 1785
  table: '8.2'
  status: thesis-only
  cell:
    col: Sr2DySbO6
  note: mode amplitudes rows
- doc: doc:10.1016-j.poly.2016.09.066
  md_line: 126
  status: published
  table: '2'
  cell:
    col: Sr2DySbO6
- doc: doc:10.1016-j.poly.2016.09.066
  md_line: 186
  status: published
  table: '3'
  note: parent and reference structures

File: structures/sr2dysbo6.p21n.300k.orayech2015/refinement.yaml
id: ref:sr2dysbo6.p21n.300k.orayech2015.all-modes
schema_version: '0.1'
status: published
visibility: public
structure: str:sr2dysbo6.p21n.300k.orayech2015
dataset: dat:sr2dysbo6.orayech2015.sxrpd.rt
software: FullProf
method: symmetry-mode
variant: all-modes
notes: R factors not reported in Table 8.2 / article Table 2.
evidence:
- doc: doc:thesis-04
  md_line: 1785
  table: '8.2'
  status: thesis-only
  cell:
    col: Sr2DySbO6
- doc: doc:10.1016-j.poly.2016.09.066
  md_line: 126
  status: published
  table: '2'
  cell:
    col: Sr2DySbO6

File: structures/sr2dysbo6.p21n.300k.orayech2015/structure.yaml
id: str:sr2dysbo6.p21n.300k.orayech2015
schema_version: '0.1'
status: published
visibility: public
material: mat:sr2dysbo6
phase_label: room temperature
conditions:
  temperature_k: 300
space_group:
  hm: P2_1/n
  number: 14
  crystal_system: monoclinic
  setting: P 1 21/n 1 (non-standard setting of No. 14)
cell:
  a: 5.8455(8)
  b: 5.8608(7)
  c: 8.2583(1)
  beta: 90.19(1)
  volume: 282.05(1)
  alpha: '90'
  gamma: '90'
atoms:
- label: Sr
  element: Sr
  wyckoff: 4e
  x: '0.0000'
  y: 0.5325(3)
  z: '0.2500'
  occupancy: '1'
  b_iso: 1.04(7)
  fixed:
  - x
  - z
- label: O1
  element: O
  wyckoff: 4e
  x: -0.7130(4)
  y: 0.2073(4)
  z: -0.0345(3)
  occupancy: '1'
  b_iso: 1.23(2)
- label: O2
  element: O
  wyckoff: 4e
  x: -0.4309(4)
  y: 0.5128(2)
  z: '-0.2528'
  occupancy: '1'
  b_iso: 1.23(2)
  fixed:
  - z
- label: O3
  element: O
  wyckoff: 4e
  x: -0.2073(3)
  y: 0.2869(4)
  z: 0.0345(3)
  occupancy: '1'
  b_iso: 1.23(2)
- label: Sb
  element: Sb
  wyckoff: 2a
  x: '0'
  y: '0'
  z: '0'
  occupancy: '1'
  b_iso: 0.47(1)
  fixed:
  - x
  - y
  - z
- label: Dy
  element: Dy
  wyckoff: 2b
  x: '0.5'
  y: '0.5'
  z: '0'
  occupancy: '1'
  b_iso: 0.79(3)
  fixed:
  - x
  - y
  - z
cif_origin: absent
refinement: refinement.yaml
modes: modes.yaml
notes: Table 8.2 (= article Table 2). Sr x and z, and O2 z, are fixed values in the table (setting with Sr at (0, ~0.53, 1/4)). M and Sb have no reported coordinates; in this setting they sit at 2b (1/2,1/2,0) and 2a (0,0,0), assigned here and marked fixed. Article Table 3 gives the AMPLIMODES reference setting (M 2d, Sb 2c), which differs by the origin shift (0,1/2,0). No R factors in the tables. Original FullProf files expected from data rescue.
evidence:
- doc: doc:thesis-04
  md_line: 1785
  table: '8.2'
  status: thesis-only
  cell:
    col: Sr2DySbO6
- doc: doc:10.1016-j.poly.2016.09.066
  md_line: 126
  status: published
  table: '2'
  cell:
    col: Sr2DySbO6

File: structures/sr2ersbo6.p21n.300k.orayech2015/modes.yaml
id: mod:sr2ersbo6.p21n.300k.orayech2015
schema_version: '0.1'
status: published
visibility: public
structure: str:sr2ersbo6.p21n.300k.orayech2015
parent_space_group: Fm-3m
transformation: a+b, -a+b, c (virtual reference structure of Table 6.1)
software: AMPLIMODES
convention: amplimodes-cell
refinement_variant: all-modes
irreps:
- label: GM4+
  k_vector: (0,0,0)
  dimension: 1
  isotropy_subgroup: C2/m
  amplitude: 1.15(6)
  primary: true
  physical: octahedral rotation about the monoclinic b axis (pseudo-cubic [110])
- label: X3+
  k_vector: (0,1,0)
  dimension: 1
  isotropy_subgroup: P4/mnc
  amplitude: 0.81(2)
  primary: true
  physical: octahedral rotation about c
- label: X5+
  k_vector: (0,1,0)
  dimension: 3
  isotropy_subgroup: Pnnm
  amplitude: 0.35(1)
  physical: octahedral rotation about a and A-site displacement along b
notes: Amplitudes of the three irreps (GM4+ and X3+ primary; X5+ secondary, components A10 and A11 summed) from the bottom rows of Table 8.2; convention amplimodes-cell.
evidence:
- doc: doc:thesis-04
  md_line: 1785
  table: '8.2'
  status: thesis-only
  cell:
    col: Sr2ErSbO6
  note: mode amplitudes rows
- doc: doc:10.1016-j.poly.2016.09.066
  md_line: 126
  status: published
  table: '2'
  cell:
    col: Sr2ErSbO6
- doc: doc:10.1016-j.poly.2016.09.066
  md_line: 186
  status: published
  table: '3'
  note: parent and reference structures

File: structures/sr2ersbo6.p21n.300k.orayech2015/refinement.yaml
id: ref:sr2ersbo6.p21n.300k.orayech2015.all-modes
schema_version: '0.1'
status: published
visibility: public
structure: str:sr2ersbo6.p21n.300k.orayech2015
dataset: dat:sr2ersbo6.orayech2015.sxrpd.rt
software: FullProf
method: symmetry-mode
variant: all-modes
notes: R factors not reported in Table 8.2 / article Table 2.
evidence:
- doc: doc:thesis-04
  md_line: 1785
  table: '8.2'
  status: thesis-only
  cell:
    col: Sr2ErSbO6
- doc: doc:10.1016-j.poly.2016.09.066
  md_line: 126
  status: published
  table: '2'
  cell:
    col: Sr2ErSbO6

File: structures/sr2ersbo6.p21n.300k.orayech2015/structure.yaml
id: str:sr2ersbo6.p21n.300k.orayech2015
schema_version: '0.1'
status: published
visibility: public
material: mat:sr2ersbo6
phase_label: room temperature
conditions:
  temperature_k: 300
space_group:
  hm: P2_1/n
  number: 14
  crystal_system: monoclinic
  setting: P 1 21/n 1 (non-standard setting of No. 14)
cell:
  a: 5.8108(1)
  b: 5.8350(1)
  c: 8.2303(1)
  beta: 90.16(1)
  volume: 279.06(1)
  alpha: '90'
  gamma: '90'
atoms:
- label: Sr
  element: Sr
  wyckoff: 4e
  x: '0.0000'
  y: 0.5266(5)
  z: '0.2500'
  occupancy: '1'
  b_iso: 0.87(2)
  fixed:
  - x
  - z
- label: O1
  element: O
  wyckoff: 4e
  x: -0.7159(7)
  y: 0.2102(7)
  z: -0.0317(7)
  occupancy: '1'
  b_iso: 1.10(1)
- label: O2
  element: O
  wyckoff: 4e
  x: -0.4364(8)
  y: 0.5112(5)
  z: '-0.2528'
  occupancy: '1'
  b_iso: 1.10(1)
  fixed:
  - z
- label: O3
  element: O
  wyckoff: 4e
  x: -0.2102(7)
  y: 0.2840(7)
  z: 0.0317(7)
  occupancy: '1'
  b_iso: 1.10(1)
- label: Sb
  element: Sb
  wyckoff: 2a
  x: '0'
  y: '0'
  z: '0'
  occupancy: '1'
  b_iso: 0.30(1)
  fixed:
  - x
  - y
  - z
- label: Er
  element: Er
  wyckoff: 2b
  x: '0.5'
  y: '0.5'
  z: '0'
  occupancy: '1'
  b_iso: 0.38(8)
  fixed:
  - x
  - y
  - z
cif_origin: absent
refinement: refinement.yaml
modes: modes.yaml
notes: Table 8.2 (= article Table 2). Sr x and z, and O2 z, are fixed values in the table (setting with Sr at (0, ~0.53, 1/4)). M and Sb have no reported coordinates; in this setting they sit at 2b (1/2,1/2,0) and 2a (0,0,0), assigned here and marked fixed. Article Table 3 gives the AMPLIMODES reference setting (M 2d, Sb 2c), which differs by the origin shift (0,1/2,0). No R factors in the tables. Original FullProf files expected from data rescue.
evidence:
- doc: doc:thesis-04
  md_line: 1785
  table: '8.2'
  status: thesis-only
  cell:
    col: Sr2ErSbO6
- doc: doc:10.1016-j.poly.2016.09.066
  md_line: 126
  status: published
  table: '2'
  cell:
    col: Sr2ErSbO6

File: structures/sr2eusbo6.p21n.300k.orayech2015/modes.yaml
id: mod:sr2eusbo6.p21n.300k.orayech2015
schema_version: '0.1'
status: published
visibility: public
structure: str:sr2eusbo6.p21n.300k.orayech2015
parent_space_group: Fm-3m
transformation: a+b, -a+b, c (virtual reference structure of Table 6.1)
software: AMPLIMODES
convention: amplimodes-cell
refinement_variant: all-modes
irreps:
- label: GM4+
  k_vector: (0,0,0)
  dimension: 1
  isotropy_subgroup: C2/m
  amplitude: 1.31(5)
  primary: true
  physical: octahedral rotation about the monoclinic b axis (pseudo-cubic [110])
- label: X3+
  k_vector: (0,1,0)
  dimension: 1
  isotropy_subgroup: P4/mnc
  amplitude: 0.97(2)
  primary: true
  physical: octahedral rotation about c
- label: X5+
  k_vector: (0,1,0)
  dimension: 3
  isotropy_subgroup: Pnnm
  amplitude: 0.48(1)
  physical: octahedral rotation about a and A-site displacement along b
notes: Amplitudes of the three irreps (GM4+ and X3+ primary; X5+ secondary, components A10 and A11 summed) from the bottom rows of Table 8.2; convention amplimodes-cell.
evidence:
- doc: doc:thesis-04
  md_line: 1785
  table: '8.2'
  status: thesis-only
  cell:
    col: Sr2EuSbO6
  note: mode amplitudes rows
- doc: doc:10.1016-j.poly.2016.09.066
  md_line: 126
  status: published
  table: '2'
  cell:
    col: Sr2EuSbO6
- doc: doc:10.1016-j.poly.2016.09.066
  md_line: 186
  status: published
  table: '3'
  note: parent and reference structures

File: structures/sr2eusbo6.p21n.300k.orayech2015/refinement.yaml
id: ref:sr2eusbo6.p21n.300k.orayech2015.all-modes
schema_version: '0.1'
status: published
visibility: public
structure: str:sr2eusbo6.p21n.300k.orayech2015
dataset: dat:sr2eusbo6.orayech2015.sxrpd.rt
software: FullProf
method: symmetry-mode
variant: all-modes
notes: R factors not reported in Table 8.2 / article Table 2.
evidence:
- doc: doc:thesis-04
  md_line: 1785
  table: '8.2'
  status: thesis-only
  cell:
    col: Sr2EuSbO6
- doc: doc:10.1016-j.poly.2016.09.066
  md_line: 126
  status: published
  table: '2'
  cell:
    col: Sr2EuSbO6

File: structures/sr2eusbo6.p21n.300k.orayech2015/structure.yaml
id: str:sr2eusbo6.p21n.300k.orayech2015
schema_version: '0.1'
status: published
visibility: public
material: mat:sr2eusbo6
phase_label: room temperature
conditions:
  temperature_k: 300
space_group:
  hm: P2_1/n
  number: 14
  crystal_system: monoclinic
  setting: P 1 21/n 1 (non-standard setting of No. 14)
cell:
  a: 5.8573(8)
  b: 5.9121(8)
  c: 8.3155(1)
  beta: 90.24(1)
  volume: 287.96(1)
  alpha: '90'
  gamma: '90'
atoms:
- label: Sr
  element: Sr
  wyckoff: 4e
  x: '0.0000'
  y: 0.5338(2)
  z: '0.2500'
  occupancy: '1'
  b_iso: 0.86(1)
  fixed:
  - x
  - z
- label: O1
  element: O
  wyckoff: 4e
  x: -0.7131(3)
  y: 0.2074(3)
  z: -0.0384(2)
  occupancy: '1'
  b_iso: 1.06(3)
- label: O2
  element: O
  wyckoff: 4e
  x: -0.4231(3)
  y: 0.5135(8)
  z: '-0.2528'
  occupancy: '1'
  b_iso: 1.06(3)
  fixed:
  - z
- label: O3
  element: O
  wyckoff: 4e
  x: -0.2074(2)
  y: 0.2868(1)
  z: 0.0384(4)
  occupancy: '1'
  b_iso: 1.06(3)
- label: Sb
  element: Sb
  wyckoff: 2a
  x: '0'
  y: '0'
  z: '0'
  occupancy: '1'
  b_iso: 0.28(2)
  fixed:
  - x
  - y
  - z
- label: Eu
  element: Eu
  wyckoff: 2b
  x: '0.5'
  y: '0.5'
  z: '0'
  occupancy: '1'
  b_iso: 0.68(1)
  fixed:
  - x
  - y
  - z
cif_origin: absent
refinement: refinement.yaml
modes: modes.yaml
notes: Table 8.2 (= article Table 2). Sr x and z, and O2 z, are fixed values in the table (setting with Sr at (0, ~0.53, 1/4)). M and Sb have no reported coordinates; in this setting they sit at 2b (1/2,1/2,0) and 2a (0,0,0), assigned here and marked fixed. Article Table 3 gives the AMPLIMODES reference setting (M 2d, Sb 2c), which differs by the origin shift (0,1/2,0). No R factors in the tables. Original FullProf files expected from data rescue.
evidence:
- doc: doc:thesis-04
  md_line: 1785
  table: '8.2'
  status: thesis-only
  cell:
    col: Sr2EuSbO6
- doc: doc:10.1016-j.poly.2016.09.066
  md_line: 126
  status: published
  table: '2'
  cell:
    col: Sr2EuSbO6
