Repository: jmigartua/perovskite-atlas

# Perovskite Atlas

A knowledge base of thirty years of research on perovskite-type oxides at UPV/EHU: crystal structures, symmetry-mode decompositions, phase transitions, figures, tables, articles and theses, with every value traced to its source page.

Design document: `docs/PROPOSAL.md` (v2, 2026-09-25) and the decision log in `ROADMAP.md`.

## Three layers

| Layer | Where | Rule |
|---|---|---|
| Source (human-edited, git is the truth) | `series/ materials/ samples/ datasets/ structures/ transitions/ magnetic/ findings/ plates/ tables/ publications/ theses/ people/ instruments/ sources/` | typed files with YAML front matter or `.yaml`; every value has evidence |

File: structures/sr2gdsbo6.p21n.300k.orayech2015/modes.yaml
id: mod:sr2gdsbo6.p21n.300k.orayech2015
schema_version: '0.1'
status: published
visibility: public
structure: str:sr2gdsbo6.p21n.300k.orayech2015
parent_space_group: Fm-3m
transformation: a+b, -a+b, c (virtual reference structure of Table 6.1)
software: AMPLIMODES
convention: amplimodes-cell
refinement_variant: all-modes
irreps:
- label: GM4+
  k_vector: (0,0,0)
  dimension: 1
  isotropy_subgroup: C2/m
  amplitude: 1.29(2)
  primary: true
  physical: octahedral rotation about the monoclinic b axis (pseudo-cubic [110])
- label: X3+
  k_vector: (0,1,0)
  dimension: 1
  isotropy_subgroup: P4/mnc
  amplitude: 0.96(1)
  primary: true
  physical: octahedral rotation about c
- label: X5+
  k_vector: (0,1,0)
  dimension: 3
  isotropy_subgroup: Pnnm
  amplitude: 0.45(1)
  physical: octahedral rotation about a and A-site displacement along b
notes: Amplitudes of the three irreps (GM4+ and X3+ primary; X5+ secondary, components A10 and A11 summed) from the bottom rows of Table 8.2; convention amplimodes-cell.
evidence:
- doc: doc:thesis-04
  md_line: 1785
  table: '8.2'
  status: thesis-only
  cell:
    col: Sr2GdSbO6
  note: mode amplitudes rows
- doc: doc:10.1016-j.poly.2016.09.066
  md_line: 126
  status: published
  table: '2'
  cell:
    col: Sr2GdSbO6
- doc: doc:10.1016-j.poly.2016.09.066
  md_line: 186
  status: published
  table: '3'
  note: parent and reference structures

File: structures/sr2gdsbo6.p21n.300k.orayech2015/refinement.yaml
id: ref:sr2gdsbo6.p21n.300k.orayech2015.all-modes
schema_version: '0.1'
status: published
visibility: public
structure: str:sr2gdsbo6.p21n.300k.orayech2015
dataset: dat:sr2gdsbo6.orayech2015.sxrpd.rt
software: FullProf
method: symmetry-mode
variant: all-modes
notes: R factors not reported in Table 8.2 / article Table 2.
evidence:
- doc: doc:thesis-04
  md_line: 1785
  table: '8.2'
  status: thesis-only
  cell:
    col: Sr2GdSbO6
- doc: doc:10.1016-j.poly.2016.09.066
  md_line: 126
  status: published
  table: '2'
  cell:
    col: Sr2GdSbO6

File: structures/sr2gdsbo6.p21n.300k.orayech2015/structure.yaml
id: str:sr2gdsbo6.p21n.300k.orayech2015
schema_version: '0.1'
status: published
visibility: public
material: mat:sr2gdsbo6
phase_label: room temperature
conditions:
  temperature_k: 300
space_group:
  hm: P2_1/n
  number: 14
  crystal_system: monoclinic
  setting: P 1 21/n 1 (non-standard setting of No. 14)
cell:
  a: 5.8455(1)
  b: 5.8971(8)
  c: 8.2967(1)
  beta: 90.23(1)
  volume: 286.00(1)
  alpha: '90'
  gamma: '90'
atoms:
- label: Sr
  element: Sr
  wyckoff: 4e
  x: '0.0000'
  y: 0.5340(3)
  z: '0.2500'
  occupancy: '1'
  b_iso: 0.80(2)
  fixed:
  - x
  - z
- label: O1
  element: O
  wyckoff: 4e
  x: -0.7152(4)
  y: 0.2095(4)
  z: -0.0374(3)
  occupancy: '1'
  b_iso: 0.88(6)
- label: O2
  element: O
  wyckoff: 4e
  x: -0.4251(3)
  y: 0.5135(3)
  z: '-0.2528'
  occupancy: '1'
  b_iso: 0.88(6)
  fixed:
  - z
- label: O3
  element: O
  wyckoff: 4e
  x: -0.2095(4)
  y: 0.2847(4)
  z: 0.0374(3)
  occupancy: '1'
  b_iso: 0.88(6)
- label: Sb
  element: Sb
  wyckoff: 2a
  x: '0'
  y: '0'
  z: '0'
  occupancy: '1'
  b_iso: 0.20(4)
  fixed:
  - x
  - y
  - z
- label: Gd
  element: Gd
  wyckoff: 2b
  x: '0.5'
  y: '0.5'
  z: '0'
  occupancy: '1'
  b_iso: 0.28(5)
  fixed:
  - x
  - y
  - z
cif_origin: absent
refinement: refinement.yaml
modes: modes.yaml
notes: Table 8.2 (= article Table 2). Sr x and z, and O2 z, are fixed values in the table (setting with Sr at (0, ~0.53, 1/4)). M and Sb have no reported coordinates; in this setting they sit at 2b (1/2,1/2,0) and 2a (0,0,0), assigned here and marked fixed. Article Table 3 gives the AMPLIMODES reference setting (M 2d, Sb 2c), which differs by the origin shift (0,1/2,0). No R factors in the tables. Original FullProf files expected from data rescue.
evidence:
- doc: doc:thesis-04
  md_line: 1785
  table: '8.2'
  status: thesis-only
  cell:
    col: Sr2GdSbO6
- doc: doc:10.1016-j.poly.2016.09.066
  md_line: 126
  status: published
  table: '2'
  cell:
    col: Sr2GdSbO6

File: structures/sr2hosbo6.p21n.300k.orayech2015/modes.yaml
id: mod:sr2hosbo6.p21n.300k.orayech2015
schema_version: '0.1'
status: published
visibility: public
structure: str:sr2hosbo6.p21n.300k.orayech2015
parent_space_group: Fm-3m
transformation: a+b, -a+b, c (virtual reference structure of Table 6.1)
software: AMPLIMODES
convention: amplimodes-cell
refinement_variant: all-modes
irreps:
- label: GM4+
  k_vector: (0,0,0)
  dimension: 1
  isotropy_subgroup: C2/m
  amplitude: 1.21(8)
  primary: true
  physical: octahedral rotation about the monoclinic b axis (pseudo-cubic [110])
- label: X3+
  k_vector: (0,1,0)
  dimension: 1
  isotropy_subgroup: P4/mnc
  amplitude: 0.87(5)
  primary: true
  physical: octahedral rotation about c
- label: X5+
  k_vector: (0,1,0)
  dimension: 3
  isotropy_subgroup: Pnnm
  amplitude: 0.41(2)
  physical: octahedral rotation about a and A-site displacement along b
notes: Amplitudes of the three irreps (GM4+ and X3+ primary; X5+ secondary, components A10 and A11 summed) from the bottom rows of Table 8.2; convention amplimodes-cell.
evidence:
- doc: doc:thesis-04
  md_line: 1785
  table: '8.2'
  status: thesis-only
  cell:
    col: Sr2HoSbO6
  note: mode amplitudes rows
- doc: doc:10.1016-j.poly.2016.09.066
  md_line: 126
  status: published
  table: '2'
  cell:
    col: Sr2HoSbO6
- doc: doc:10.1016-j.poly.2016.09.066
  md_line: 186
  status: published
  table: '3'
  note: parent and reference structures

File: structures/sr2hosbo6.p21n.300k.orayech2015/refinement.yaml
id: ref:sr2hosbo6.p21n.300k.orayech2015.all-modes
schema_version: '0.1'
status: published
visibility: public
structure: str:sr2hosbo6.p21n.300k.orayech2015
dataset: dat:sr2hosbo6.orayech2015.sxrpd.rt
software: FullProf
method: symmetry-mode
variant: all-modes
notes: R factors not reported in Table 8.2 / article Table 2.
evidence:
- doc: doc:thesis-04
  md_line: 1785
  table: '8.2'
  status: thesis-only
  cell:
    col: Sr2HoSbO6
- doc: doc:10.1016-j.poly.2016.09.066
  md_line: 126
  status: published
  table: '2'
  cell:
    col: Sr2HoSbO6

File: structures/sr2hosbo6.p21n.300k.orayech2015/structure.yaml
id: str:sr2hosbo6.p21n.300k.orayech2015
schema_version: '0.1'
status: published
visibility: public
material: mat:sr2hosbo6
phase_label: room temperature
conditions:
  temperature_k: 300
space_group:
  hm: P2_1/n
  number: 14
  crystal_system: monoclinic
  setting: P 1 21/n 1 (non-standard setting of No. 14)
cell:
  a: 5.8231(1)
  b: 5.8486(1)
  c: 8.2483(1)
  beta: 90.16(1)
  volume: 280.91(1)
  alpha: '90'
  gamma: '90'
atoms:
- label: Sr
  element: Sr
  wyckoff: 4e
  x: '0.0000'
  y: 0.5288(4)
  z: '0.2500'
  occupancy: '1'
  b_iso: 0.65(8)
  fixed:
  - x
  - z
- label: O1
  element: O
  wyckoff: 4e
  x: -0.7152(5)
  y: 0.2095(5)
  z: -0.0333(5)
  occupancy: '1'
  b_iso: 0.91(2)
- label: O2
  element: O
  wyckoff: 4e
  x: -0.4332(6)
  y: 0.5122(3)
  z: '-0.2528'
  occupancy: '1'
  b_iso: 0.91(2)
  fixed:
  - z
- label: O3
  element: O
  wyckoff: 4e
  x: -0.2095(5)
  y: 0.2847(5)
  z: 0.0333(5)
  occupancy: '1'
  b_iso: 0.91(2)
- label: Sb
  element: Sb
  wyckoff: 2a
  x: '0'
  y: '0'
  z: '0'
  occupancy: '1'
  b_iso: 0.49(1)
  fixed:
  - x
  - y
  - z
- label: Ho
  element: Ho
  wyckoff: 2b
  x: '0.5'
  y: '0.5'
  z: '0'
  occupancy: '1'
  b_iso: 0.43(7)
  fixed:
  - x
  - y
  - z
cif_origin: absent
refinement: refinement.yaml
modes: modes.yaml
notes: Table 8.2 (= article Table 2). Sr x and z, and O2 z, are fixed values in the table (setting with Sr at (0, ~0.53, 1/4)). M and Sb have no reported coordinates; in this setting they sit at 2b (1/2,1/2,0) and 2a (0,0,0), assigned here and marked fixed. Article Table 3 gives the AMPLIMODES reference setting (M 2d, Sb 2c), which differs by the origin shift (0,1/2,0). No R factors in the tables. Original FullProf files expected from data rescue.
evidence:
- doc: doc:thesis-04
  md_line: 1785
  table: '8.2'
  status: thesis-only
  cell:
    col: Sr2HoSbO6
- doc: doc:10.1016-j.poly.2016.09.066
  md_line: 126
  status: published
  table: '2'
  cell:
    col: Sr2HoSbO6

File: structures/sr2ndsbo6.p21n.300k.orayech2015/modes.yaml
id: mod:sr2ndsbo6.p21n.300k.orayech2015
schema_version: '0.1'
status: published
visibility: public
structure: str:sr2ndsbo6.p21n.300k.orayech2015
parent_space_group: Fm-3m
transformation: a+b, -a+b, c (virtual reference structure of Table 6.1)
software: AMPLIMODES
convention: amplimodes-cell
refinement_variant: all-modes
irreps:
- label: GM4+
  k_vector: (0,0,0)
  dimension: 1
  isotropy_subgroup: C2/m
  amplitude: 1.42(2)
  primary: true
  physical: octahedral rotation about the monoclinic b axis (pseudo-cubic [110])
- label: X3+
  k_vector: (0,1,0)
  dimension: 1
  isotropy_subgroup: P4/mnc
  amplitude: 1.02(1)
  primary: true
  physical: octahedral rotation about c
- label: X5+
  k_vector: (0,1,0)
  dimension: 3
  isotropy_subgroup: Pnnm
  amplitude: 0.56(4)
  physical: octahedral rotation about a and A-site displacement along b
notes: Amplitudes of the three irreps (GM4+ and X3+ primary; X5+ secondary, components A10 and A11 summed) from the bottom rows of Table 8.2; convention amplimodes-cell.
evidence:
- doc: doc:thesis-04
  md_line: 1785
  table: '8.2'
  status: thesis-only
  cell:
    col: Sr2NdSbO6
  note: mode amplitudes rows
- doc: doc:10.1016-j.poly.2016.09.066
  md_line: 126
  status: published
  table: '2'
  cell:
    col: Sr2NdSbO6
- doc: doc:10.1016-j.poly.2016.09.066
  md_line: 186
  status: published
  table: '3'
  note: parent and reference structures

File: structures/sr2ndsbo6.p21n.300k.orayech2015/refinement.yaml
id: ref:sr2ndsbo6.p21n.300k.orayech2015.all-modes
schema_version: '0.1'
status: published
visibility: public
structure: str:sr2ndsbo6.p21n.300k.orayech2015
dataset: dat:sr2ndsbo6.orayech2015.sxrpd.rt
software: FullProf
method: symmetry-mode
variant: all-modes
notes: R factors not reported in Table 8.2 / article Table 2.
evidence:
- doc: doc:thesis-04
  md_line: 1785
  table: '8.2'
  status: thesis-only
  cell:
    col: Sr2NdSbO6
- doc: doc:10.1016-j.poly.2016.09.066
  md_line: 126
  status: published
  table: '2'
  cell:
    col: Sr2NdSbO6

File: structures/sr2ndsbo6.p21n.300k.orayech2015/structure.yaml
id: str:sr2ndsbo6.p21n.300k.orayech2015
schema_version: '0.1'
status: published
visibility: public
material: mat:sr2ndsbo6
phase_label: room temperature
conditions:
  temperature_k: 300
space_group:
  hm: P2_1/n
  number: 14
  crystal_system: monoclinic
  setting: P 1 21/n 1 (non-standard setting of No. 14)
cell:
  a: 5.8818(1)
  b: 5.9595(1)
  c: 8.3645(1)
  beta: 90.28(1)
  volume: 293.19(1)
  alpha: '90'
  gamma: '90'
atoms:
- label: Sr
  element: Sr
  wyckoff: 4e
  x: '0.0000'
  y: 0.5382(2)
  z: '0.2500'
  occupancy: '1'
  b_iso: 0.79(3)
  fixed:
  - x
  - z
- label: O1
  element: O
  wyckoff: 4e
  x: -0.7123(3)
  y: 0.2066(1)
  z: -0.0414(1)
  occupancy: '1'
  b_iso: 1.10(2)
- label: O2
  element: O
  wyckoff: 4e
  x: -0.4171(2)
  y: 0.5152(2)
  z: '-0.2528'
  occupancy: '1'
  b_iso: 1.10(2)
  fixed:
  - z
- label: O3
  element: O
  wyckoff: 4e
  x: -0.2066(3)
  y: 0.2876(3)
  z: 0.0414(2)
  occupancy: '1'
  b_iso: 1.10(2)
- label: Sb
  element: Sb
  wyckoff: 2a
  x: '0'
  y: '0'
  z: '0'
  occupancy: '1'
  b_iso: 0.30(2)
  fixed:
  - x
  - y
  - z
- label: Nd
  element: Nd
  wyckoff: 2b
  x: '0.5'
  y: '0.5'
  z: '0'
  occupancy: '1'
  b_iso: 0.26(1)
  fixed:
  - x
  - y
  - z
cif_origin: absent
refinement: refinement.yaml
modes: modes.yaml
notes: Table 8.2 (= article Table 2). Sr x and z, and O2 z, are fixed values in the table (setting with Sr at (0, ~0.53, 1/4)). M and Sb have no reported coordinates; in this setting they sit at 2b (1/2,1/2,0) and 2a (0,0,0), assigned here and marked fixed. Article Table 3 gives the AMPLIMODES reference setting (M 2d, Sb 2c), which differs by the origin shift (0,1/2,0). No R factors in the tables. Original FullProf files expected from data rescue.
evidence:
- doc: doc:thesis-04
  md_line: 1785
  table: '8.2'
  status: thesis-only
  cell:
    col: Sr2NdSbO6
- doc: doc:10.1016-j.poly.2016.09.066
  md_line: 126
  status: published
  table: '2'
  cell:
    col: Sr2NdSbO6

File: structures/sr2tmsbo6.p21n.300k.orayech2015/modes.yaml
id: mod:sr2tmsbo6.p21n.300k.orayech2015
schema_version: '0.1'
status: published
visibility: public
structure: str:sr2tmsbo6.p21n.300k.orayech2015
parent_space_group: Fm-3m
transformation: a+b, -a+b, c (virtual reference structure of Table 6.1)
software: AMPLIMODES
convention: amplimodes-cell
refinement_variant: all-modes
irreps:
- label: GM4+
  k_vector: (0,0,0)
  dimension: 1
  isotropy_subgroup: C2/m
  amplitude: 1.10(1)
  primary: true
  physical: octahedral rotation about the monoclinic b axis (pseudo-cubic [110])
- label: X3+
  k_vector: (0,1,0)
  dimension: 1
  isotropy_subgroup: P4/mnc
  amplitude: 0.80(1)
  primary: true
  physical: octahedral rotation about c
- label: X5+
  k_vector: (0,1,0)
  dimension: 3
  isotropy_subgroup: Pnnm
  amplitude: 0.35(1)
  physical: octahedral rotation about a and A-site displacement along b
notes: Amplitudes of the three irreps (GM4+ and X3+ primary; X5+ secondary, components A10 and A11 summed) from the bottom rows of Table 8.2; convention amplimodes-cell.
evidence:
- doc: doc:thesis-04
  md_line: 1785
  table: '8.2'
  status: thesis-only
  cell:
    col: Sr2TmSbO6
  note: mode amplitudes rows
- doc: doc:10.1016-j.poly.2016.09.066
  md_line: 126
  status: published
  table: '2'
  cell:
    col: Sr2TmSbO6
- doc: doc:10.1016-j.poly.2016.09.066
  md_line: 186
  status: published
  table: '3'
  note: parent and reference structures

File: structures/sr2tmsbo6.p21n.300k.orayech2015/refinement.yaml
id: ref:sr2tmsbo6.p21n.300k.orayech2015.all-modes
schema_version: '0.1'
status: published
visibility: public
structure: str:sr2tmsbo6.p21n.300k.orayech2015
dataset: dat:sr2tmsbo6.orayech2015.sxrpd.rt
software: FullProf
method: symmetry-mode
variant: all-modes
notes: R factors not reported in Table 8.2 / article Table 2.
evidence:
- doc: doc:thesis-04
  md_line: 1785
  table: '8.2'
  status: thesis-only
  cell:
    col: Sr2TmSbO6
- doc: doc:10.1016-j.poly.2016.09.066
  md_line: 126
  status: published
  table: '2'
  cell:
    col: Sr2TmSbO6

File: structures/sr2tmsbo6.p21n.300k.orayech2015/structure.yaml
id: str:sr2tmsbo6.p21n.300k.orayech2015
schema_version: '0.1'
status: published
visibility: public
material: mat:sr2tmsbo6
phase_label: room temperature
conditions:
  temperature_k: 300
space_group:
  hm: P2_1/n
  number: 14
  crystal_system: monoclinic
  setting: P 1 21/n 1 (non-standard setting of No. 14)
cell:
  a: 5.8029(1)
  b: 5.8192(8)
  c: 8.2130(1)
  beta: 90.14(1)
  volume: 277.34(1)
  alpha: '90'
  gamma: '90'
atoms:
- label: Sr
  element: Sr
  wyckoff: 4e
  x: '0.0000'
  y: 0.5277(4)
  z: '0.2500'
  occupancy: '1'
  b_iso: 0.72(3)
  fixed:
  - x
  - z
- label: O1
  element: O
  wyckoff: 4e
  x: -0.7181(3)
  y: 0.2123(3)
  z: -0.0316(3)
  occupancy: '1'
  b_iso: 1.08(1)
- label: O2
  element: O
  wyckoff: 4e
  x: -0.4366(4)
  y: 0.5117(2)
  z: '-0.2528'
  occupancy: '1'
  b_iso: 1.08(1)
  fixed:
  - z
- label: O3
  element: O
  wyckoff: 4e
  x: -0.2123(3)
  y: 0.2818(3)
  z: 0.0316(3)
  occupancy: '1'
  b_iso: 1.08(1)
- label: Sb
  element: Sb
  wyckoff: 2a
  x: '0'
  y: '0'
  z: '0'
  occupancy: '1'
  b_iso: 0.28(5)
  fixed:
  - x
  - y
  - z
- label: Tm
  element: Tm
  wyckoff: 2b
  x: '0.5'
  y: '0.5'
  z: '0'
  occupancy: '1'
  b_iso: 0.64(1)
  fixed:
  - x
  - y
  - z
cif_origin: absent
refinement: refinement.yaml
modes: modes.yaml
notes: Table 8.2 (= article Table 2). Sr x and z, and O2 z, are fixed values in the table (setting with Sr at (0, ~0.53, 1/4)). M and Sb have no reported coordinates; in this setting they sit at 2b (1/2,1/2,0) and 2a (0,0,0), assigned here and marked fixed. Article Table 3 gives the AMPLIMODES reference setting (M 2d, Sb 2c), which differs by the origin shift (0,1/2,0). No R factors in the tables. Original FullProf files expected from data rescue.
evidence:
- doc: doc:thesis-04
  md_line: 1785
  table: '8.2'
  status: thesis-only
  cell:
    col: Sr2TmSbO6
- doc: doc:10.1016-j.poly.2016.09.066
  md_line: 126
  status: published
  table: '2'
  cell:
    col: Sr2TmSbO6

File: structures/sr2ybsbo6.p21n.300k.orayech2015/modes.yaml
id: mod:sr2ybsbo6.p21n.300k.orayech2015
schema_version: '0.1'
status: published
visibility: public
structure: str:sr2ybsbo6.p21n.300k.orayech2015
parent_space_group: Fm-3m
transformation: a+b, -a+b, c (virtual reference structure of Table 6.1)
software: AMPLIMODES
convention: amplimodes-cell
refinement_variant: all-modes
irreps:
- label: GM4+
  k_vector: (0,0,0)
  dimension: 1
  isotropy_subgroup: C2/m
  amplitude: 1.02(4)
  primary: true
  physical: octahedral rotation about the monoclinic b axis (pseudo-cubic [110])
- label: X3+
  k_vector: (0,1,0)
  dimension: 1
  isotropy_subgroup: P4/mnc
  amplitude: 0.71(2)
  primary: true
  physical: octahedral rotation about c
- label: X5+
  k_vector: (0,1,0)
  dimension: 3
  isotropy_subgroup: Pnnm
  amplitude: 0.29(6)
  physical: octahedral rotation about a and A-site displacement along b
notes: Amplitudes of the three irreps (GM4+ and X3+ primary; X5+ secondary, components A10 and A11 summed) from the bottom rows of Table 8.2; convention amplimodes-cell.
evidence:
- doc: doc:thesis-04
  md_line: 1785
  table: '8.2'
  status: thesis-only
  cell:
    col: Sr2YbSbO6
  note: mode amplitudes rows
- doc: doc:10.1016-j.poly.2016.09.066
  md_line: 126
  status: published
  table: '2'
  cell:
    col: Sr2YbSbO6
- doc: doc:10.1016-j.poly.2016.09.066
  md_line: 186
  status: published
  table: '3'
  note: parent and reference structures

File: structures/sr2ybsbo6.p21n.300k.orayech2015/refinement.yaml
id: ref:sr2ybsbo6.p21n.300k.orayech2015.all-modes
schema_version: '0.1'
status: published
visibility: public
structure: str:sr2ybsbo6.p21n.300k.orayech2015
dataset: dat:sr2ybsbo6.orayech2015.sxrpd.rt
software: FullProf
method: symmetry-mode
variant: all-modes
notes: R factors not reported in Table 8.2 / article Table 2.
evidence:
- doc: doc:thesis-04
  md_line: 1785
  table: '8.2'
  status: thesis-only
  cell:
    col: Sr2YbSbO6
- doc: doc:10.1016-j.poly.2016.09.066
  md_line: 126
  status: published
  table: '2'
  cell:
    col: Sr2YbSbO6

File: structures/sr2ybsbo6.p21n.300k.orayech2015/structure.yaml
id: str:sr2ybsbo6.p21n.300k.orayech2015
schema_version: '0.1'
status: published
visibility: public
material: mat:sr2ybsbo6
phase_label: room temperature
conditions:
  temperature_k: 300
space_group:
  hm: P2_1/n
  number: 14
  crystal_system: monoclinic
  setting: P 1 21/n 1 (non-standard setting of No. 14)
cell:
  a: 5.7945(1)
  b: 5.8074(1)
  c: 8.1992(1)
  beta: 90.12(1)
  volume: 275.94(1)
  alpha: '90'
  gamma: '90'
atoms:
- label: Sr
  element: Sr
  wyckoff: 4e
  x: '0.0000'
  y: 0.5263(4)
  z: '0.2500'
  occupancy: '1'
  b_iso: 1.04(8)
  fixed:
  - x
  - z
- label: O1
  element: O
  wyckoff: 4e
  x: -0.7148(5)
  y: 0.2091(5)
  z: -0.0293(5)
  occupancy: '1'
  b_iso: 1.08(1)
- label: O2
  element: O
  wyckoff: 4e
  x: -0.4412(6)
  y: 0.5111(3)
  z: '-0.2528'
  occupancy: '1'
  b_iso: 1.08(1)
  fixed:
  - z
- label: O3
  element: O
  wyckoff: 4e
  x: -0.2091(5)
  y: 0.2851(5)
  z: 0.0293(5)
  occupancy: '1'
  b_iso: 1.08(1)
- label: Sb
  element: Sb
  wyckoff: 2a
  x: '0'
  y: '0'
  z: '0'
  occupancy: '1'
  b_iso: 0.26(1)
  fixed:
  - x
  - y
  - z
- label: Yb
  element: Yb
  wyckoff: 2b
  x: '0.5'
  y: '0.5'
  z: '0'
  occupancy: '1'
  b_iso: 0.43(3)
  fixed:
  - x
  - y
  - z
cif_origin: absent
refinement: refinement.yaml
modes: modes.yaml
notes: Table 8.2 (= article Table 2). Sr x and z, and O2 z, are fixed values in the table (setting with Sr at (0, ~0.53, 1/4)). M and Sb have no reported coordinates; in this setting they sit at 2b (1/2,1/2,0) and 2a (0,0,0), assigned here and marked fixed. Article Table 3 gives the AMPLIMODES reference setting (M 2d, Sb 2c), which differs by the origin shift (0,1/2,0). No R factors in the tables. Original FullProf files expected from data rescue.
evidence:
- doc: doc:thesis-04
  md_line: 1785
  table: '8.2'
  status: thesis-only
  cell:
    col: Sr2YbSbO6
- doc: doc:10.1016-j.poly.2016.09.066
  md_line: 126
  status: published
  table: '2'
  cell:
    col: Sr2YbSbO6

File: structures/sr2ysbo6.p21n.300k.orayech2015/modes.yaml
id: mod:sr2ysbo6.p21n.300k.orayech2015
schema_version: '0.1'
status: published
visibility: public
structure: str:sr2ysbo6.p21n.300k.orayech2015
parent_space_group: Fm-3m
transformation: a+b, -a+b, c (virtual reference structure of Table 6.1)
software: AMPLIMODES
convention: amplimodes-cell
refinement_variant: all-modes
irreps:
- label: GM4+
  k_vector: (0,0,0)
  dimension: 1
  isotropy_subgroup: C2/m
  amplitude: 1.21(7)
  primary: true
  physical: octahedral rotation about the monoclinic b axis (pseudo-cubic [110])
- label: X3+
  k_vector: (0,1,0)
  dimension: 1
  isotropy_subgroup: P4/mnc
  amplitude: 0.82(4)
  primary: true
  physical: octahedral rotation about c
- label: X5+
  k_vector: (0,1,0)
  dimension: 3
  isotropy_subgroup: Pnnm
  amplitude: 0.38(3)
  physical: octahedral rotation about a and A-site displacement along b
notes: Amplitudes of the three irreps (GM4+ and X3+ primary; X5+ secondary, components A10 and A11 summed) from the bottom rows of Table 8.2; convention amplimodes-cell.
evidence:
- doc: doc:thesis-04
  md_line: 1785
  table: '8.2'
  status: thesis-only
  cell:
    col: Sr2YSbO6
  note: mode amplitudes rows
- doc: doc:10.1016-j.poly.2016.09.066
  md_line: 126
  status: published
  table: '2'
  cell:
    col: Sr2YSbO6
- doc: doc:10.1016-j.poly.2016.09.066
  md_line: 186
  status: published
  table: '3'
  note: parent and reference structures

File: structures/sr2ysbo6.p21n.300k.orayech2015/refinement.yaml
id: ref:sr2ysbo6.p21n.300k.orayech2015.all-modes
schema_version: '0.1'
status: published
visibility: public
structure: str:sr2ysbo6.p21n.300k.orayech2015
dataset: dat:sr2ysbo6.orayech2015.sxrpd.rt
software: FullProf
method: symmetry-mode
variant: all-modes
notes: R factors not reported in Table 8.2 / article Table 2.
evidence:
- doc: doc:thesis-04
  md_line: 1785
  table: '8.2'
  status: thesis-only
  cell:
    col: Sr2YSbO6
- doc: doc:10.1016-j.poly.2016.09.066
  md_line: 126
  status: published
  table: '2'
  cell:
    col: Sr2YSbO6

File: structures/sr2ysbo6.p21n.300k.orayech2015/structure.yaml
id: str:sr2ysbo6.p21n.300k.orayech2015
schema_version: '0.1'
status: published
visibility: public
material: mat:sr2ysbo6
phase_label: room temperature
conditions:
  temperature_k: 300
space_group:
  hm: P2_1/n
  number: 14
  crystal_system: monoclinic
  setting: P 1 21/n 1 (non-standard setting of No. 14)
cell:
  a: 5.8178(5)
  b: 5.8436(4)
  c: 8.2410(8)
  beta: 90.17(1)
  volume: 280.17(1)
  alpha: '90'
  gamma: '90'
atoms:
- label: Sr
  element: Sr
  wyckoff: 4e
  x: '0.0000'
  y: 0.5270(1)
  z: '0.2500'
  occupancy: '1'
  b_iso: 0.63(1)
  fixed:
  - x
  - z
- label: O1
  element: O
  wyckoff: 4e
  x: -0.7183(5)
  y: 0.2126(5)
  z: -0.0360(1)
  occupancy: '1'
  b_iso: 0.97(8)
- label: O2
  element: O
  wyckoff: 4e
  x: -0.4279(2)
  y: 0.5114(8)
  z: '-0.2528'
  occupancy: '1'
  b_iso: 0.97(8)
  fixed:
  - z
- label: O3
  element: O
  wyckoff: 4e
  x: -0.2126(5)
  y: 0.2816(5)
  z: 0.0360(4)
  occupancy: '1'
  b_iso: 0.97(8)
- label: Sb
  element: Sb
  wyckoff: 2a
  x: '0'
  y: '0'
  z: '0'
  occupancy: '1'
  b_iso: 0.40(5)
  fixed:
  - x
  - y
  - z
- label: Y
  element: Y
  wyckoff: 2b
  x: '0.5'
  y: '0.5'
  z: '0'
  occupancy: '1'
  b_iso: 0.42(1)
  fixed:
  - x
  - y
  - z
cif_origin: absent
refinement: refinement.yaml
modes: modes.yaml
notes: Table 8.2 (= article Table 2). Sr x and z, and O2 z, are fixed values in the table (setting with Sr at (0, ~0.53, 1/4)). M and Sb have no reported coordinates; in this setting they sit at 2b (1/2,1/2,0) and 2a (0,0,0), assigned here and marked fixed. Article Table 3 gives the AMPLIMODES reference setting (M 2d, Sb 2c), which differs by the origin shift (0,1/2,0). No R factors in the tables. Original FullProf files expected from data rescue.
evidence:
- doc: doc:thesis-04
  md_line: 1785
  table: '8.2'
  status: thesis-only
  cell:
    col: Sr2YSbO6
- doc: doc:10.1016-j.poly.2016.09.066
  md_line: 126
  status: published
  table: '2'
  cell:
    col: Sr2YSbO6

File: structures/srlaferuo6.pbnm.300k.iturbe2012/geometry.yaml
id: fnd:srlaferuo6.pbnm.300k.iturbe2012.geometry
schema_version: '0.1'
status: published
visibility: public
structure: str:srlaferuo6.pbnm.300k.iturbe2012
tilts:
  ψ_[001]P: 5.05(7)
  φ_[110]P: 10.70(1)
bonds:
  Sr/Ln-O1(×1): 2.668(7)
  'Sr/Ln-O1(×1) #2': 2.927(7)
  'Sr/Ln-O1(×1) #3': 2.423(6)
  'Sr/Ln-O1(×1) #4': 3.159(6)
  Sr/Ln-O2(×2): 3.109(4)
  'Sr/Ln-O2(×2) #2': 2.544(4)
  'Sr/Ln-O2(×2) #3': 2.791(4)
  Sr/Lnn-O2(×2): 2.707(4)
  Sr/Ln-O2(×2)>_coord.9: 2.68(1)
  Fe/Ru-O1ax(×2): 1.999(1)
  Fe/Ru-O2_eq(×2): 1.984(3)
  Fe/Ru-O2^′_eq(×2): 1.989(3)
angles:
  O1_ax-Fe/Ru-O2_eq: 89.1(1)
  O1_ax-Fe/Ru-O2^′_eq: 91.2(1)
  O2_eq-Fe/Ru-O2^′_eq: 91.0(1)
  Fe/Ru-O1_ax-Ru/Fe: 158.6(2)
  Fe/Ru-O2_eq-Ru/Fe: 163.5(2)
bvs:
  Fe: 3.21(1)
  Ru: 3.93(1)
octahedra:
  octahedra:
    average_bond: 1.99(1)
evidence:
- doc: doc:thesis-03
  md_line: 1827
  table: '9.2'
  status: thesis-only
  cell:
    col: SrLaFeRuO6

File: structures/srlaferuo6.pbnm.300k.iturbe2012/modes.yaml
id: mod:srlaferuo6.pbnm.300k.iturbe2012
schema_version: '0.1'
status: published
visibility: public
structure: str:srlaferuo6.pbnm.300k.iturbe2012
parent_space_group: Pm-3m
software: AMPLIMODES
convention: amplimodes-cell
refinement_variant: all-modes
irreps:
- label: R4+
  k_vector: (1/2,1/2,1/2)
  dimension: 1
  isotropy_subgroup: Imma
  amplitude: 0.980(4)
  primary: true
  physical: antiphase octahedral tilt
- label: R5+
  k_vector: (1/2,1/2,1/2)
  dimension: 2
  isotropy_subgroup: Imma
  amplitude: 0.07(1)
  physical: octahedral deformation
- label: X5+
  k_vector: (0,1/2,0)
  dimension: 2
  isotropy_subgroup: Стст
  amplitude: 0.201(8)
  physical: A-site antipolar displacement
- label: M2+
  k_vector: (1/2,1/2,0)
  dimension: 1
  isotropy_subgroup: P4/mbm
  amplitude: 0.01(1)
  physical: octahedral deformation
- label: M3+
  k_vector: (1/2,1/2,0)
  dimension: 1
  isotropy_subgroup: P4/mbm
  amplitude: 0.494(7)
  primary: true
  physical: in-phase octahedral tilt
evidence:
- doc: doc:thesis-03
  md_line: 1870
  table: '9.4'
  status: thesis-only
  cell:
    col: LaFe (a)

File: structures/srlaferuo6.pbnm.300k.iturbe2012/refinement.yaml
id: ref:srlaferuo6.pbnm.300k.iturbe2012.all-modes
schema_version: '0.1'
status: published
visibility: public
structure: str:srlaferuo6.pbnm.300k.iturbe2012
dataset: dat:srlaferuo6.iturbe2012.npd.rt
software: FullProf
method: symmetry-mode
variant: all-modes
r_p: 3.76
r_wp: 4.78
r_exp: 6.1
r_bragg: 5.53
evidence:
- doc: doc:thesis-03
  md_line: 1794
  table: '9.1'
  status: thesis-only
  cell:
    col: SrLaFeRuO6

File: structures/srlaferuo6.pbnm.300k.iturbe2012/structure.yaml
id: str:srlaferuo6.pbnm.300k.iturbe2012
schema_version: '0.1'
status: published
visibility: public
material: mat:srlaferuo6
phase_label: room temperature
conditions:
  temperature_k: 300
space_group:
  hm: Pbnm
  number: 62
  crystal_system: orthorhombic
  setting: Pbnm (non-standard setting of Pnma, No. 62)
cell:
  a: 5.5752(2)
  b: 5.5463(2)
  c: 7.8557(3)
  volume: 242.91(2)
  alpha: '90'
  beta: '90'
  gamma: '90'
atoms:
- label: Sr/Ln
  element: Sr
  wyckoff: 4c
  x: 0.0000(9)
  y: -0.0166(6)
  z: '0.25'
  occupancy: 0.5/0.5 (Sr/Ln)
  b_iso: 0.66(3)
- label: Fe/Ru
  element: Fe
  wyckoff: 4a
  x: '0'
  y: '0.5'
  z: '0'
  occupancy: 0.5/0.5 (Fe/Ru)
  b_iso: '0.5'
  fixed:
  - b_iso
- label: O1
  element: O
  wyckoff: 4c
  x: -0.0661(7)
  y: 0.507(1)
  z: '0.25'
  occupancy: '1'
  b_iso: 0.89(2)
- label: O2
  element: O
  wyckoff: 8d
  x: 0.7277(5)
  y: 0.2719(5)
  z: 0.5289(3)
  occupancy: '1'
  b_iso: 0.89(2)
cif_origin: absent
refinement: refinement.yaml
modes: modes.yaml
geometry: geometry.yaml
notes: Rietveld refinement of NPD data by symmetry-mode parametrisation (AMPLIMODES for FullProf). Original files expected from data rescue.
evidence:
- doc: doc:thesis-03
  md_line: 1794
  table: '9.1'
  status: thesis-only
  cell:
    col: SrLaFeRuO6

File: structures/srlamgruo6.p21n.300k.iturbe2012/geometry.yaml
id: fnd:srlamgruo6.p21n.300k.iturbe2012.geometry
schema_version: '0.1'
status: published
visibility: public
structure: str:srlamgruo6.p21n.300k.iturbe2012
bonds:
  M-O1(×2): 1.99(4)
  M-O2(×2): 2.00(4)
  M-O3(×2): 1.97(6)
  Ru-O1(×2): 2.00(4)
  Ru-O2(×2): 1.95(4)
  Ru-O3(×2): 2.04(6)
  O1-M-O2: 84.1(5)
angles:
  O1-M-O3: 91.0(5)
  O2-M-O3: 87.1(5)
  O1-Ru-O2: 97.4(5)
  O1-Ru-O3: 92.3(5)
  O2-Ru-O3: 87.0(5)
  M-O1-Ru: 160.1(6)
  M-O2-Ru: 170.1(7)
  M-O3-Ru: 158.1(4)
bvs:
  M: 2.7(1)
  Ru: 4.6(2)
octahedra:
  MO6:
    volume: 10.42(6)
    average_bond: 1.99(6)
    predicted_bond: '2.0995'
  RuO6:
    volume: 10.51(5)
    average_bond: 2.00(6)
    predicted_bond: '1.9675'
evidence:
- doc: doc:thesis-03
  md_line: 1542
  table: '7.3'
  status: thesis-only
  cell:
    col: SrLaMgRuO6

File: structures/srlamgruo6.p21n.300k.iturbe2012/modes.yaml
id: mod:srlamgruo6.p21n.300k.iturbe2012
schema_version: '0.1'
status: published
visibility: public
structure: str:srlamgruo6.p21n.300k.iturbe2012
parent_space_group: Fm-3m
software: AMPLIMODES
convention: amplimodes-cell
refinement_variant: all-modes
irreps:
- label: GM1+
  k_vector: (0,0,0)
  dimension: 1
  isotropy_subgroup: Fm 3̄ m
  amplitude: 0.1(1)
- label: GM3+
  k_vector: (0,0,0)
  dimension: 1
  isotropy_subgroup: I4/mmm
  amplitude: 0.1(1)
- label: GM4+
  k_vector: (0,0,0)
  dimension: 1
  isotropy_subgroup: C2/m
  amplitude: 0.91(4)
  primary: true
  physical: octahedral rotation about the monoclinic b axis (pseudo-cubic [110])
- label: GM5+
  k_vector: (0,0,0)
  dimension: 4
  isotropy_subgroup: C2/m
  amplitude: 0.4(1)
- label: X2+
  k_vector: (0,1,0)
  dimension: 1
  isotropy_subgroup: P 42 / m n m
  amplitude: 0.04(7)
- label: X3+
  k_vector: (0,1,0)
  dimension: 1
  isotropy_subgroup: P4/mnc
  amplitude: 0.44(4)
  primary: true
  physical: octahedral rotation about c
- label: X5+
  k_vector: (0,1,0)
  dimension: 3
  isotropy_subgroup: Pnnm
  amplitude: 0.17(6)
  physical: octahedral rotation about a and A-site displacement along b
evidence:
- doc: doc:thesis-03
  md_line: 1583
  table: '7.4'
  status: thesis-only
  cell:
    col: (a)

File: structures/srlamgruo6.p21n.300k.iturbe2012/refinement.yaml
id: ref:srlamgruo6.p21n.300k.iturbe2012.all-modes
schema_version: '0.1'
status: published
visibility: public
structure: str:srlamgruo6.p21n.300k.iturbe2012
dataset: dat:srlamgruo6.iturbe2012.npd.rt
software: FullProf
method: symmetry-mode
variant: all-modes
r_p: 3.77
r_wp: 4.85
r_exp: 13.01
r_bragg: 9.8
evidence:
- doc: doc:thesis-03
  md_line: 1517
  table: '7.2'
  status: thesis-only

File: structures/srlamgruo6.p21n.300k.iturbe2012/structure.yaml
id: str:srlamgruo6.p21n.300k.iturbe2012
schema_version: '0.1'
status: published
visibility: public
material: mat:srlamgruo6
phase_label: room temperature
conditions:
  temperature_k: 300
space_group:
  hm: P2_1/n
  number: 14
  crystal_system: monoclinic
  setting: P 1 21/n 1 (non-standard setting of No. 14)
cell:
  a: 5.583(1)
  b: 5.555(1)
  c: 7.871(3)
  beta: 90.04(7)
  volume: 244.1(1)
  alpha: '90'
  gamma: '90'
atoms:
- label: Ru
  element: Ru
  wyckoff: 2a
  x: '0'
  y: '0'
  z: '0'
  occupancy: '1'
  b_iso: 0.5(1)
- label: Mg
  element: Mg
  wyckoff: 2b
  x: '0'
  y: '0'
  z: '0.5'
  occupancy: '1'
  b_iso: 0.5(1)
- label: Sr/La
  element: Sr
  wyckoff: 4e
  x: -0.001(5)
  y: 0.487(4)
  z: 0.757(7)
  occupancy: 0.5/0.5
  b_iso: 1.0(2)
- label: O1
  element: O
  wyckoff: 4e
  x: -0.285(7)
  y: 0.216(7)
  z: -0.027(5)
  occupancy: '1'
  b_iso: 1.2(1)
- label: O2
  element: O
  wyckoff: 4e
  x: -0.758(7)
  y: 0.252(7)
  z: 0.021(5)
  occupancy: '1'
  b_iso: 1.2(1)
- label: O3
  element: O
  wyckoff: 4e
  x: 0.068(5)
  y: 0.003(6)
  z: 0.746(7)
  occupancy: '1'
  b_iso: 1.2(1)
cif_origin: absent
refinement: refinement.yaml
modes: modes.yaml
geometry: geometry.yaml
notes: Rietveld refinement of NPD data by symmetry-mode parametrisation (AMPLIMODES for FullProf). Original files expected from data rescue.
evidence:
- doc: doc:thesis-03
  md_line: 1517
  table: '7.2'
  status: thesis-only

File: structures/srlaznruo6.p21n.300k.iturbe2012/geometry.yaml
id: fnd:srlaznruo6.p21n.300k.iturbe2012.geometry
schema_version: '0.1'
status: published
visibility: public
structure: str:srlaznruo6.p21n.300k.iturbe2012
bonds:
  M-O1(×2): 2.048(6)
  M-O2(×2): 2.069(6)
  M-O3(×2): 2.034(9)
  Ru-O1(×2): 1.954(6)
  Ru-O2(×2): 1.972(6)
  Ru-O3(×2): 1.985(9)
  O1-M-O2: 93.8(2)
angles:
  O1-M-O3: 91.0(2)
  O2-M-O3: 90.3(2)
  O1-Ru-O2: 88.3(2)
  O1-Ru-O3: 91.0(2)
  O2-Ru-O3: 91.2(2)
  M-O1-Ru: 162.8(2)
  M-O2-Ru: 156.6(2)
  M-O3-Ru: 158.5(1)
bvs:
  M: 2.36(2)
  Ru: 4.96(4)
octahedra:
  MO6:
    volume: 11.467(2)
    average_bond: 2.050(9)
    predicted_bond: '2.1105'
  RuO6:
    volume: 10.195(3)
    average_bond: 1.971(9)
    predicted_bond: '1.9675'
evidence:
- doc: doc:thesis-03
  md_line: 1542
  table: '7.3'
  status: thesis-only
  cell:
    col: SrLaZnRuO6

File: structures/srlaznruo6.p21n.300k.iturbe2012/modes.yaml
id: mod:srlaznruo6.p21n.300k.iturbe2012
schema_version: '0.1'
status: published
visibility: public
structure: str:srlaznruo6.p21n.300k.iturbe2012
parent_space_group: Fm-3m
software: AMPLIMODES
convention: amplimodes-cell
refinement_variant: all-modes
irreps:
- label: GM1+
  k_vector: (0,0,0)
  dimension: 1
  isotropy_subgroup: Fm 3̄ m
  amplitude: 0.06(1)
- label: GM3+
  k_vector: (0,0,0)
  dimension: 1
  isotropy_subgroup: I4/mmm
  amplitude: 0.04(2)
- label: GM4+
  k_vector: (0,0,0)
  dimension: 1
  isotropy_subgroup: C2/m
  amplitude: 1.055(3)
  primary: true
  physical: octahedral rotation about the monoclinic b axis (pseudo-cubic [110])
- label: GM5+
  k_vector: (0,0,0)
  dimension: 4
  isotropy_subgroup: C2/m
  amplitude: 0.15(2)
- label: X2+
  k_vector: (0,1,0)
  dimension: 1
  isotropy_subgroup: P 42 / m n m
  amplitude: 0.000(7)
- label: X3+
  k_vector: (0,1,0)
  dimension: 1
  isotropy_subgroup: P4/mnc
  amplitude: 0.670(5)
  primary: true
  physical: octahedral rotation about c
- label: X5+
  k_vector: (0,1,0)
  dimension: 3
  isotropy_subgroup: Pnnm
  amplitude: 0.306(6)
  physical: octahedral rotation about a and A-site displacement along b
evidence:
- doc: doc:thesis-03
  md_line: 1583
  table: '7.4'
  status: thesis-only
  cell:
    col: (a)

File: structures/srlaznruo6.p21n.300k.iturbe2012/refinement.yaml
id: ref:srlaznruo6.p21n.300k.iturbe2012.all-modes
schema_version: '0.1'
status: published
visibility: public
structure: str:srlaznruo6.p21n.300k.iturbe2012
dataset: dat:srlaznruo6.iturbe2012.npd.rt
software: FullProf
method: symmetry-mode
variant: all-modes
r_p: 3.32
r_wp: 4.55
r_exp: 5.45
r_bragg: 3.48
evidence:
- doc: doc:thesis-03
  md_line: 1517
  table: '7.2'
  status: thesis-only

File: structures/srlaznruo6.p21n.300k.iturbe2012/structure.yaml
id: str:srlaznruo6.p21n.300k.iturbe2012
schema_version: '0.1'
status: published
visibility: public
material: mat:srlaznruo6
phase_label: room temperature
conditions:
  temperature_k: 300
space_group:
  hm: P2_1/n
  number: 14
  crystal_system: monoclinic
  setting: P 1 21/n 1 (non-standard setting of No. 14)
cell:
  a: 5.6036(2)
  b: 5.5874(2)
  c: 7.9016(2)
  beta: 90.051(6)
  volume: 247.39(1)
  alpha: '90'
  gamma: '90'
atoms:
- label: Ru
  element: Ru
  wyckoff: 2a
  x: '0'
  y: '0'
  z: '0'
  occupancy: '1'
  b_iso: 0.29(2)
- label: Zn
  element: Zn
  wyckoff: 2b
  x: '0'
  y: '0'
  z: '0.5'
  occupancy: '1'
  b_iso: 0.29(2)
- label: Sr/La
  element: Sr
  wyckoff: 4e
  x: -0.0034(6)
  y: 0.4746(3)
  z: 0.752(1)
  occupancy: 0.5/0.5
  b_iso: 0.69(3)
- label: O1
  element: O
  wyckoff: 4e
  x: -0.268(1)
  y: 0.220(1)
  z: -0.0294(7)
  occupancy: '1'
  b_iso: 0.78(2)
- label: O2
  element: O
  wyckoff: 4e
  x: -0.792(1)
  y: 0.280(1)
  z: 0.0371(7)
  occupancy: '1'
  b_iso: 0.78(2)
- label: O3
  element: O
  wyckoff: 4e
  x: 0.0666(5)
  y: 0.0063(5)
  z: 0.753(1)
  occupancy: '1'
  b_iso: 0.78(2)
cif_origin: absent
refinement: refinement.yaml
modes: modes.yaml
geometry: geometry.yaml
notes: Rietveld refinement of NPD data by symmetry-mode parametrisation (AMPLIMODES for FullProf). Original files expected from data rescue.
evidence:
- doc: doc:thesis-03
  md_line: 1517
  table: '7.2'
  status: thesis-only

File: structures/srndcoruo6.p21n.300k.iturbe2012/geometry.yaml
id: fnd:srndcoruo6.p21n.300k.iturbe2012.geometry
schema_version: '0.1'
status: published
visibility: public
structure: str:srndcoruo6.p21n.300k.iturbe2012
tilts:
  ψ_[001]p: 9.6(1)
  φ_[110]p: 11.8(2)
bonds:
  M-O1(×2): 2.052(6)
  M-O2(×2): 2.009(6)
  M-O3(×2): 2.065(7)
  Ru-O1(×2): 1.967(6)
  Ru-O2(×2): 1.977(6)
  Ru-O3(×2): 1.931(7)
angles:
  O1-M-O2: 88.4(2)
  O1-M-O3: 90.5(2)
  O2-M-O3: 90.1(2)
  O1-Ru-O2: 93.9(2)
  O1-Ru-O3: 90.3(2)
  O2-Ru-O3: 89.2(2)
  M-O1-Ru: 155.0(2)
  M-O2-Ru: 159.7(2)
  M-O3-Ru: 157.1(1)
bvs:
  M: 2.34(2)
  Ru: 5.13(4)
octahedra:
  MO6:
    volume: 11.34(1)
    average_bond: 2.042(3)
    predicted_bond: '2.0985'
  RuO6:
    volume: 9.97(1)
    average_bond: 1.958(3)
    predicted_bond: '1.9675'
evidence:
- doc: doc:thesis-03
  md_line: 998
  table: '5.2'
  status: thesis-only
  cell:
    col: Co

File: structures/srndcoruo6.p21n.300k.iturbe2012/modes.yaml
id: mod:srndcoruo6.p21n.300k.iturbe2012
schema_version: '0.1'
status: published
visibility: public
structure: str:srndcoruo6.p21n.300k.iturbe2012
parent_space_group: Fm-3m
software: AMPLIMODES
convention: amplimodes-cell
refinement_variant: all-modes
irreps:
- label: GM1+
  k_vector: (0,0,0)
  dimension: 1
  isotropy_subgroup: Fm-3m
  amplitude: 0.07(8)
- label: GM3+
  k_vector: (0,0,0)
  dimension: 1
  isotropy_subgroup: I4/mmm
  amplitude: 0.06(2)
- label: GM4+
  k_vector: (0,0,0)
  dimension: 1
  isotropy_subgroup: C2/m
  amplitude: 1.122(4)
  primary: true
  physical: octahedral rotation about the monoclinic b axis (pseudo-cubic [110])
- label: GM5+
  k_vector: (0,0,0)
  dimension: 4
  isotropy_subgroup: C2/m
  amplitude: 0.163(1)
- label: X2+
  k_vector: (0,1,0)
  dimension: 1
  isotropy_subgroup: P42/mnm
  amplitude: 0.036(7)
- label: X3+
  k_vector: (0,1,0)
  dimension: 1
  isotropy_subgroup: P4/mnc
  amplitude: 0.790(5)
  primary: true
  physical: octahedral rotation about c
- label: X5+
  k_vector: (0,1,0)
  dimension: 3
  isotropy_subgroup: Pnnm
  amplitude: 0.365(5)
  physical: octahedral rotation about a and A-site displacement along b
evidence:
- doc: doc:thesis-03
  md_line: 1057
  table: '5.4'
  status: thesis-only
  cell:
    col: Co (a)

File: structures/srndcoruo6.p21n.300k.iturbe2012/refinement.yaml
id: ref:srndcoruo6.p21n.300k.iturbe2012.all-modes
schema_version: '0.1'
status: published
visibility: public
structure: str:srndcoruo6.p21n.300k.iturbe2012
dataset: dat:srndcoruo6.iturbe2012.npd.rt
software: FullProf
method: symmetry-mode
variant: all-modes
r_p: 4.11
r_wp: 5.31
r_exp: 2.17
chi2: 5.98
r_bragg: 7.31
evidence:
- doc: doc:thesis-03
  md_line: 950
  table: '5.1'
  status: thesis-only
  cell:
    col: SrNdCoRuO6
