Repository: jmigartua/perovskite-atlas

# Perovskite Atlas

A knowledge base of thirty years of research on perovskite-type oxides at UPV/EHU: crystal structures, symmetry-mode decompositions, phase transitions, figures, tables, articles and theses, with every value traced to its source page.

Design document: `docs/PROPOSAL.md` (v2, 2026-09-25) and the decision log in `ROADMAP.md`.

## Three layers

| Layer | Where | Rule |
|---|---|---|
| Source (human-edited, git is the truth) | `series/ materials/ samples/ datasets/ structures/ transitions/ magnetic/ findings/ plates/ tables/ publications/ theses/ people/ instruments/ sources/` | typed files with YAML front matter or `.yaml`; every value has evidence |

File: structures/srndcoruo6.p21n.300k.iturbe2012/structure.yaml
id: str:srndcoruo6.p21n.300k.iturbe2012
schema_version: '0.1'
status: published
visibility: public
material: mat:srndcoruo6
phase_label: room temperature
conditions:
  temperature_k: 300
space_group:
  hm: P2_1/n
  number: 14
  crystal_system: monoclinic
  setting: P 1 21/n 1 (non-standard setting of No. 14)
cell:
  a: 5.5428(2)
  b: 5.5550(2)
  c: 7.8333(3)
  beta: 90.044(7)
  volume: 241.19(1)
  alpha: '90'
  gamma: '90'
atoms:
- label: Sr/Nd
  element: Sr
  wyckoff: 4e
  x: -0.0073(6)
  y: 0.4688(3)
  z: 0.7516(1)
  occupancy: 0.5/0.5 (Sr/Nd)
  b_iso: 0.39(2)
- label: O1
  element: O
  wyckoff: 4e
  x: -0.286(1)
  y: 0.203(1)
  z: -0.0369(8)
  occupancy: '1'
  b_iso: 0.71(2)
- label: O2
  element: O
  wyckoff: 4e
  x: -0.781(1)
  y: 0.277(1)
  z: 0.0339(8)
  occupancy: '1'
  b_iso: 0.71(2)
- label: O3
  element: O
  wyckoff: 4e
  x: 0.0708(6)
  y: 0.0091(5)
  z: 0.7588(9)
  occupancy: '1'
  b_iso: 0.71(2)
- label: Ru
  element: Ru
  wyckoff: 2a
  x: '0'
  y: '0'
  z: '0'
  occupancy: '1'
  b_iso: '0.5'
  fixed:
  - b_iso
- label: Co
  element: Co
  wyckoff: 2b
  x: '0'
  y: '0'
  z: '0'
  occupancy: '1'
  b_iso: '0.5'
  fixed:
  - b_iso
cif_origin: absent
refinement: refinement.yaml
modes: modes.yaml
geometry: geometry.yaml
notes: Rietveld refinement of NPD data by symmetry-mode parametrisation (AMPLIMODES for FullProf). Original files expected from data rescue.
evidence:
- doc: doc:thesis-03
  md_line: 950
  table: '5.1'
  status: thesis-only
  cell:
    col: SrNdCoRuO6

File: structures/srndferuo6.pbnm.300k.iturbe2012/geometry.yaml
id: fnd:srndferuo6.pbnm.300k.iturbe2012.geometry
schema_version: '0.1'
status: published
visibility: public
structure: str:srndferuo6.pbnm.300k.iturbe2012
tilts:
  ψ_[001]P: 6.39(5)
  φ_[110]P: 13.48(1)
bonds:
  Sr/Ln-O1(×1): 2.603(4)
  'Sr/Ln-O1(×1) #2': 3.022(4)
  'Sr/Ln-O1(×1) #3': 2.327(5)
  'Sr/Ln-O1(×1) #4': 3.225(5)
  Sr/Ln-O2(×2): 3.180(3)
  'Sr/Ln-O2(×2) #2': 2.527(3)
  'Sr/Ln-O2(×2) #3': 2.734(3)
  Sr/Lnn-O2(×2): 2.683(3)
  Sr/Ln-O2(×2)>_coord.9: 2.65(1)
  Fe/Ru-O1ax(×2): 2.011(1)
  Fe/Ru-O2_eq(×2): 1.992(2)
  Fe/Ru-O2^′_eq(×2): 1.977(2)
angles:
  O1_ax-Fe/Ru-O2_eq: 87.2(1)
  O1_ax-Fe/Ru-O2^′_eq: 92.7(1)
  O2_eq-Fe/Ru-O2^′_eq: 90.8(1)
  Fe/Ru-O1_ax-Ru/Fe: 153.2(2)
  Fe/Ru-O2_eq-Ru/Fe: 161.4(2)
bvs:
  Fe: 3.19(1)
  Ru: 3.90(1)
octahedra:
  octahedra:
    average_bond: 1.99(1)
evidence:
- doc: doc:thesis-03
  md_line: 1827
  table: '9.2'
  status: thesis-only
  cell:
    col: SrNdFeRuO6

File: structures/srndferuo6.pbnm.300k.iturbe2012/modes.yaml
id: mod:srndferuo6.pbnm.300k.iturbe2012
schema_version: '0.1'
status: published
visibility: public
structure: str:srndferuo6.pbnm.300k.iturbe2012
parent_space_group: Pm-3m
software: AMPLIMODES
convention: amplimodes-cell
refinement_variant: all-modes
irreps:
- label: R4+
  k_vector: (1/2,1/2,1/2)
  dimension: 1
  isotropy_subgroup: Imma
  amplitude: 1.133(4)
  primary: true
  physical: antiphase octahedral tilt
- label: R5+
  k_vector: (1/2,1/2,1/2)
  dimension: 2
  isotropy_subgroup: Imma
  amplitude: 0.193(7)
  physical: octahedral deformation
- label: X5+
  k_vector: (0,1/2,0)
  dimension: 2
  isotropy_subgroup: Стст
  amplitude: 0.344(4)
  physical: A-site antipolar displacement
- label: M2+
  k_vector: (1/2,1/2,0)
  dimension: 1
  isotropy_subgroup: P4/mbm
  amplitude: 0.021(9)
  physical: octahedral deformation
- label: M3+
  k_vector: (1/2,1/2,0)
  dimension: 1
  isotropy_subgroup: P4/mbm
  amplitude: 0.627(5)
  primary: true
  physical: in-phase octahedral tilt
evidence:
- doc: doc:thesis-03
  md_line: 1870
  table: '9.4'
  status: thesis-only
  cell:
    col: NdFe (a)

File: structures/srndferuo6.pbnm.300k.iturbe2012/refinement.yaml
id: ref:srndferuo6.pbnm.300k.iturbe2012.all-modes
schema_version: '0.1'
status: published
visibility: public
structure: str:srndferuo6.pbnm.300k.iturbe2012
dataset: dat:srndferuo6.iturbe2012.npd.rt
software: FullProf
method: symmetry-mode
variant: all-modes
r_p: 4.7
r_wp: 6.31
r_exp: 2.29
r_bragg: 7.49
evidence:
- doc: doc:thesis-03
  md_line: 1794
  table: '9.1'
  status: thesis-only
  cell:
    col: SrNdFeRuO6

File: structures/srndferuo6.pbnm.300k.iturbe2012/structure.yaml
id: str:srndferuo6.pbnm.300k.iturbe2012
schema_version: '0.1'
status: published
visibility: public
material: mat:srndferuo6
phase_label: room temperature
conditions:
  temperature_k: 300
space_group:
  hm: Pbnm
  number: 62
  crystal_system: orthorhombic
  setting: Pbnm (non-standard setting of Pnma, No. 62)
cell:
  a: 5.5357(2)
  b: 5.5432(2)
  c: 7.8257(3)
  volume: 240.13(1)
  alpha: '90'
  beta: '90'
  gamma: '90'
atoms:
- label: Sr/Ln
  element: Sr
  wyckoff: 4c
  x: 0.0023(7)
  y: -0.0294(3)
  z: '0.25'
  occupancy: 0.5/0.5 (Sr/Ln)
  b_iso: 0.24(2)
- label: Fe/Ru
  element: Fe
  wyckoff: 4a
  x: '0'
  y: '0.5'
  z: '0'
  occupancy: 0.5/0.5 (Fe/Ru)
  b_iso: '0.5'
  fixed:
  - b_iso
- label: O1
  element: O
  wyckoff: 4c
  x: -0.0837(5)
  y: 0.5089(6)
  z: '0.25'
  occupancy: '1'
  b_iso: 0.67(2)
- label: O2
  element: O
  wyckoff: 8d
  x: 0.7229(4)
  y: 0.2790(4)
  z: 0.5298(3)
  occupancy: '1'
  b_iso: 0.67(2)
cif_origin: absent
refinement: refinement.yaml
modes: modes.yaml
geometry: geometry.yaml
notes: Rietveld refinement of NPD data by symmetry-mode parametrisation (AMPLIMODES for FullProf). Original files expected from data rescue.
evidence:
- doc: doc:thesis-03
  md_line: 1794
  table: '9.1'
  status: thesis-only
  cell:
    col: SrNdFeRuO6

File: structures/srndmgruo6.p21n.300k.iturbe2012/geometry.yaml
id: fnd:srndmgruo6.p21n.300k.iturbe2012.geometry
schema_version: '0.1'
status: published
visibility: public
structure: str:srndmgruo6.p21n.300k.iturbe2012
tilts:
  ψ_[001]p: 9.4(1)
  φ_[110]p: 11.8(2)
bonds:
  M-O1(×2): 2.044(6)
  M-O2(×2): 1.989(6)
  M-O3(×2): 2.033(9)
  Ru-O1(×2): 1.977(6)
  Ru-O2(×2): 1.981(6)
  Ru-O3(×2): 1.967(9)
angles:
  O1-M-O2: 87.6(2)
  O1-M-O3: 90.7(2)
  O2-M-O3: 91.2(2)
  O1-Ru-O2: 94.5(2)
  O1-Ru-O3: 90.0(2)
  O2-Ru-O3: 88.0(2)
  M-O1-Ru: 154.7(2)
  M-O2-Ru: 162.5(2)
  M-O3-Ru: 156.8(1)
bvs:
  M: 2.47(2)
  Ru: 4.90(4)
octahedra:
  MO6:
    volume: 11.00(1)
    average_bond: 2.022(3)
    predicted_bond: '2.0995'
  RuO6:
    volume: 10.24(1)
    average_bond: 1.975(3)
    predicted_bond: '1.9675'
evidence:
- doc: doc:thesis-03
  md_line: 998
  table: '5.2'
  status: thesis-only
  cell:
    col: Mg

File: structures/srndmgruo6.p21n.300k.iturbe2012/modes.yaml
id: mod:srndmgruo6.p21n.300k.iturbe2012
schema_version: '0.1'
status: published
visibility: public
structure: str:srndmgruo6.p21n.300k.iturbe2012
parent_space_group: Fm-3m
software: AMPLIMODES
convention: amplimodes-cell
refinement_variant: all-modes
irreps:
- label: GM1+
  k_vector: (0,0,0)
  dimension: 1
  isotropy_subgroup: Fm-3m
  amplitude: 0.00(2)
- label: GM3+
  k_vector: (0,0,0)
  dimension: 1
  isotropy_subgroup: I4/mmm
  amplitude: 0.03(2)
- label: GM4+
  k_vector: (0,0,0)
  dimension: 1
  isotropy_subgroup: C2/m
  amplitude: 1.109(4)
  primary: true
  physical: octahedral rotation about the monoclinic b axis (pseudo-cubic [110])
- label: GM5+
  k_vector: (0,0,0)
  dimension: 4
  isotropy_subgroup: C2/m
  amplitude: 0.19(1)
- label: X2+
  k_vector: (0,1,0)
  dimension: 1
  isotropy_subgroup: P42/mnm
  amplitude: 0.041(8)
- label: X3+
  k_vector: (0,1,0)
  dimension: 1
  isotropy_subgroup: P4/mnc
  amplitude: 0.737(5)
  primary: true
  physical: octahedral rotation about c
- label: X5+
  k_vector: (0,1,0)
  dimension: 3
  isotropy_subgroup: Pnnm
  amplitude: 0.336(6)
  physical: octahedral rotation about a and A-site displacement along b
evidence:
- doc: doc:thesis-03
  md_line: 1057
  table: '5.4'
  status: thesis-only
  cell:
    col: Mg (a)

File: structures/srndmgruo6.p21n.300k.iturbe2012/refinement.yaml
id: ref:srndmgruo6.p21n.300k.iturbe2012.all-modes
schema_version: '0.1'
status: published
visibility: public
structure: str:srndmgruo6.p21n.300k.iturbe2012
dataset: dat:srndmgruo6.iturbe2012.npd.rt
software: FullProf
method: symmetry-mode
variant: all-modes
r_p: 4.48
r_wp: 5.74
r_exp: 2.51
chi2: 5.23
r_bragg: 8.32
evidence:
- doc: doc:thesis-03
  md_line: 950
  table: '5.1'
  status: thesis-only
  cell:
    col: SrNdMgRuO6

File: structures/srndmgruo6.p21n.300k.iturbe2012/structure.yaml
id: str:srndmgruo6.p21n.300k.iturbe2012
schema_version: '0.1'
status: published
visibility: public
material: mat:srndmgruo6
phase_label: room temperature
conditions:
  temperature_k: 300
space_group:
  hm: P2_1/n
  number: 14
  crystal_system: monoclinic
  setting: P 1 21/n 1 (non-standard setting of No. 14)
cell:
  a: 5.5434(2)
  b: 5.5537(2)
  c: 7.8361(3)
  beta: 90.052(6)
  volume: 241.24(1)
  alpha: '90'
  gamma: '90'
atoms:
- label: Sr/Nd
  element: Sr
  wyckoff: 4e
  x: -0.0063(8)
  y: 0.4729(3)
  z: 0.750(1)
  occupancy: 0.5/0.5 (Sr/Nd)
  b_iso: 0.31(2)
- label: O1
  element: O
  wyckoff: 4e
  x: -0.287(1)
  y: 0.205(1)
  z: -0.0386(7)
  occupancy: '1'
  b_iso: 0.65(2)
- label: O2
  element: O
  wyckoff: 4e
  x: -0.776(1)
  y: 0.275(1)
  z: 0.0293(7)
  occupancy: '1'
  b_iso: 0.65(2)
- label: O3
  element: O
  wyckoff: 4e
  x: 0.0721(6)
  y: 0.0090(5)
  z: 0.754(1)
  occupancy: '1'
  b_iso: 0.65(2)
- label: Ru
  element: Ru
  wyckoff: 2a
  x: '0'
  y: '0'
  z: '0'
  occupancy: '1'
  b_iso: '0.5'
  fixed:
  - b_iso
- label: Mg
  element: Mg
  wyckoff: 2b
  x: '0'
  y: '0'
  z: '0'
  occupancy: '1'
  b_iso: '0.5'
  fixed:
  - b_iso
cif_origin: absent
refinement: refinement.yaml
modes: modes.yaml
geometry: geometry.yaml
notes: Rietveld refinement of NPD data by symmetry-mode parametrisation (AMPLIMODES for FullProf). Original files expected from data rescue.
evidence:
- doc: doc:thesis-03
  md_line: 950
  table: '5.1'
  status: thesis-only
  cell:
    col: SrNdMgRuO6

File: structures/srndniruo6.p21n.300k.iturbe2012/geometry.yaml
id: fnd:srndniruo6.p21n.300k.iturbe2012.geometry
schema_version: '0.1'
status: published
visibility: public
structure: str:srndniruo6.p21n.300k.iturbe2012
tilts:
  ψ_[001]p: 5.6(1)
  φ_[110]p: 12.9(3)
bonds:
  M-O1(×2): 1.996(6)
  M-O2(×2): 2.000(6)
  M-O3(×2): 2.073(9)
  Ru-O1(×2): 1.960(6)
  Ru-O2(×2): 2.015(6)
  Ru-O3(×2): 1.930(9)
angles:
  O1-M-O2: 94.7(2)
  O1-M-O3: 87.7(2)
  O2-M-O3: 90.1(2)
  O1-Ru-O2: 87.3(2)
  O1-Ru-O3: 92.7(2)
  O2-Ru-O3: 90.2(2)
  M-O1-Ru: 163.1(2)
  M-O2-Ru: 154.2(2)
  M-O3-Ru: 155.0(1)
bvs:
  M: 2.22(2)
  Ru: 5.01(4)
octahedra:
  MO6:
    volume: 10.99(1)
    average_bond: 2.023(3)
    predicted_bond: '2.0605'
  RuO6:
    volume: 10.14(1)
    average_bond: 1.968(3)
    predicted_bond: '1.9675'
evidence:
- doc: doc:thesis-03
  md_line: 998
  table: '5.2'
  status: thesis-only
  cell:
    col: Ni

File: structures/srndniruo6.p21n.300k.iturbe2012/modes.yaml
id: mod:srndniruo6.p21n.300k.iturbe2012
schema_version: '0.1'
status: published
visibility: public
structure: str:srndniruo6.p21n.300k.iturbe2012
parent_space_group: Fm-3m
software: AMPLIMODES
convention: amplimodes-cell
refinement_variant: all-modes
irreps:
- label: GM1+
  k_vector: (0,0,0)
  dimension: 1
  isotropy_subgroup: Fm-3m
  amplitude: 0.02(2)
- label: GM3+
  k_vector: (0,0,0)
  dimension: 1
  isotropy_subgroup: I4/mmm
  amplitude: 0.11(2)
- label: GM4+
  k_vector: (0,0,0)
  dimension: 1
  isotropy_subgroup: C2/m
  amplitude: 1.152(5)
  primary: true
  physical: octahedral rotation about the monoclinic b axis (pseudo-cubic [110])
- label: GM5+
  k_vector: (0,0,0)
  dimension: 4
  isotropy_subgroup: C2/m
  amplitude: 0.23(2)
- label: X2+
  k_vector: (0,1,0)
  dimension: 1
  isotropy_subgroup: P42/mnm
  amplitude: 0.036(8)
- label: X3+
  k_vector: (0,1,0)
  dimension: 1
  isotropy_subgroup: P4/mnc
  amplitude: 0.733(6)
  primary: true
  physical: octahedral rotation about c
- label: X5+
  k_vector: (0,1,0)
  dimension: 3
  isotropy_subgroup: Pnnm
  amplitude: 0.376(6)
  physical: octahedral rotation about a and A-site displacement along b
evidence:
- doc: doc:thesis-03
  md_line: 1057
  table: '5.4'
  status: thesis-only
  cell:
    col: Ni (a)

File: structures/srndniruo6.p21n.300k.iturbe2012/refinement.yaml
id: ref:srndniruo6.p21n.300k.iturbe2012.all-modes
schema_version: '0.1'
status: published
visibility: public
structure: str:srndniruo6.p21n.300k.iturbe2012
dataset: dat:srndniruo6.iturbe2012.npd.rt
software: FullProf
method: symmetry-mode
variant: all-modes
r_p: 4.32
r_wp: 5.52
r_exp: 2.11
chi2: 6.84
r_bragg: 6.79
evidence:
- doc: doc:thesis-03
  md_line: 950
  table: '5.1'
  status: thesis-only
  cell:
    col: SrNdNiRuO6

File: structures/srndniruo6.p21n.300k.iturbe2012/structure.yaml
id: str:srndniruo6.p21n.300k.iturbe2012
schema_version: '0.1'
status: published
visibility: public
material: mat:srndniruo6
phase_label: room temperature
conditions:
  temperature_k: 300
space_group:
  hm: P2_1/n
  number: 14
  crystal_system: monoclinic
  setting: P 1 21/n 1 (non-standard setting of No. 14)
cell:
  a: 5.5301(2)
  b: 5.5388(2)
  c: 7.8166(3)
  beta: 90.015(8)
  volume: 239.42(1)
  alpha: '90'
  gamma: '90'
atoms:
- label: Sr/Nd
  element: Sr
  wyckoff: 4e
  x: -0.0053(9)
  y: 0.4697(3)
  z: 0.756(1)
  occupancy: 0.5/0.5 (Sr/Nd)
  b_iso: 0.55(3)
- label: O1
  element: O
  wyckoff: 4e
  x: -0.272(1)
  y: 0.224(1)
  z: -0.0286(7)
  occupancy: '1'
  b_iso: 0.61(2)
- label: O2
  element: O
  wyckoff: 4e
  x: -0.790(1)
  y: 0.293(1)
  z: 0.0396(7)
  occupancy: '1'
  b_iso: 0.61(2)
- label: O3
  element: O
  wyckoff: 4e
  x: 0.0778(7)
  y: 0.0083(6)
  z: 0.759(1)
  occupancy: '1'
  b_iso: 0.61(2)
- label: Ru
  element: Ru
  wyckoff: 2a
  x: '0'
  y: '0'
  z: '0'
  occupancy: '1'
  b_iso: '0.5'
  fixed:
  - b_iso
- label: Ni
  element: Ni
  wyckoff: 2b
  x: '0'
  y: '0'
  z: '0'
  occupancy: '1'
  b_iso: '0.5'
  fixed:
  - b_iso
cif_origin: absent
refinement: refinement.yaml
modes: modes.yaml
geometry: geometry.yaml
notes: Rietveld refinement of NPD data by symmetry-mode parametrisation (AMPLIMODES for FullProf). Original files expected from data rescue.
evidence:
- doc: doc:thesis-03
  md_line: 950
  table: '5.1'
  status: thesis-only
  cell:
    col: SrNdNiRuO6

File: structures/srndznruo6.p21n.300k.iturbe2012/geometry.yaml
id: fnd:srndznruo6.p21n.300k.iturbe2012.geometry
schema_version: "0.1"
status: thesis-only
visibility: public
structure: str:srndznruo6.p21n.300k.iturbe2012
tilts: {"psi_[001]p": "10.40(8)", "phi_[110]p": "11.8(2)"}
octahedra:
  ZnO6:
    volume: "11.43(1)"
    bonds: {"Zn-O1": "2.031(4)", "Zn-O2": "2.042(4)", "Zn-O3": "2.073(6)"}
    average_bond: "2.049(2)"
    predicted_bond: "2.1105"
  RuO6:
    volume: "10.37(1)"
    bonds: {"Ru-O1": "1.981(4)", "Ru-O2": "2.016(4)", "Ru-O3": "1.951(6)"}
    average_bond: "1.982(2)"
    predicted_bond: "1.9675"
angles: {"Zn-O1-Ru": "158.7(2)", "Zn-O2-Ru": "152.6(4)", "Zn-O3-Ru": "155.6(2)"}
bvs: {Zn: "2.37(1)", Ru: "4.82(3)"}
evidence:
  - {doc: doc:thesis-03, md_line: 998, table: "5.2", cell: {col: "Zn"}, status: thesis-only}

File: structures/srndznruo6.p21n.300k.iturbe2012/modes.yaml
id: mod:srndznruo6.p21n.300k.iturbe2012
schema_version: '0.1'
status: published
visibility: public
structure: str:srndznruo6.p21n.300k.iturbe2012
parent_space_group: Fm-3m
software: AMPLIMODES
convention: amplimodes-cell
refinement_variant: all-modes
irreps:
- label: GM1+
  k_vector: (0,0,0)
  dimension: 1
  isotropy_subgroup: Fm-3m
  amplitude: 0.04(1)
- label: GM3+
  k_vector: (0,0,0)
  dimension: 1
  isotropy_subgroup: I4/mmm
  amplitude: 0.07(1)
- label: GM4+
  k_vector: (0,0,0)
  dimension: 1
  isotropy_subgroup: C2/m
  amplitude: 1.200(3)
  primary: true
  physical: octahedral rotation about the monoclinic b axis (pseudo-cubic [110])
- label: GM5+
  k_vector: (0,0,0)
  dimension: 4
  isotropy_subgroup: C2/m
  amplitude: 0.194(9)
- label: X2+
  k_vector: (0,1,0)
  dimension: 1
  isotropy_subgroup: P42/mnm
  amplitude: 0.012(4)
- label: X3+
  k_vector: (0,1,0)
  dimension: 1
  isotropy_subgroup: P4/mnc
  amplitude: 0.855(4)
  primary: true
  physical: octahedral rotation about c
- label: X5+
  k_vector: (0,1,0)
  dimension: 3
  isotropy_subgroup: Pnnm
  amplitude: 0.425(3)
  physical: octahedral rotation about a and A-site displacement along b
evidence:
- doc: doc:thesis-03
  md_line: 1057
  table: '5.4'
  status: thesis-only
  cell:
    col: Zn (a)

File: structures/srndznruo6.p21n.300k.iturbe2012/refinement.yaml
id: ref:srndznruo6.p21n.300k.iturbe2012.all-modes
schema_version: '0.1'
status: published
visibility: public
structure: str:srndznruo6.p21n.300k.iturbe2012
dataset: dat:srndznruo6.iturbe2012.npd.rt
software: FullProf
method: symmetry-mode
variant: all-modes
r_p: 3.82
r_wp: 4.77
r_exp: 2.36
chi2: 4.08
r_bragg: 6.33
evidence:
- doc: doc:thesis-03
  md_line: 950
  table: '5.1'
  status: thesis-only
  cell:
    col: SrNdZnRuO6

File: structures/srndznruo6.p21n.300k.iturbe2012/structure.yaml
id: str:srndznruo6.p21n.300k.iturbe2012
schema_version: '0.1'
status: published
visibility: public
material: mat:srndznruo6
phase_label: room temperature
conditions:
  temperature_k: 300
space_group:
  hm: P2_1/n
  number: 14
  crystal_system: monoclinic
  setting: P 1 21/n 1 (non-standard setting of No. 14)
cell:
  a: 5.5570(1)
  b: 5.5932(1)
  c: 7.8647(2)
  beta: 90.013(8)
  volume: 244.45(1)
  alpha: '90'
  gamma: '90'
atoms:
- label: Sr/Nd
  element: Sr
  wyckoff: 4e
  x: -0.0066(5)
  y: 0.4645(2)
  z: 0.750(1)
  occupancy: 0.5/0.5 (Sr/Nd)
  b_iso: 0.27(2)
- label: O1
  element: O
  wyckoff: 4e
  x: -0.2771(7)
  y: 0.2168(7)
  z: -0.0362(7)
  occupancy: '1'
  b_iso: 0.71(2)
- label: O2
  element: O
  wyckoff: 4e
  x: -0.7982(7)
  y: 0.2942(7)
  z: 0.0400(7)
  occupancy: '1'
  b_iso: 0.71(2)
- label: O3
  element: O
  wyckoff: 4e
  x: 0.0753(4)
  y: 0.0128(3)
  z: 0.7580(8)
  occupancy: '1'
  b_iso: 0.71(2)
- label: Ru
  element: Ru
  wyckoff: 2a
  x: '0'
  y: '0'
  z: '0'
  occupancy: '1'
  b_iso: '0.5'
  fixed:
  - b_iso
- label: Zn
  element: Zn
  wyckoff: 2b
  x: '0'
  y: '0'
  z: '0'
  occupancy: '1'
  b_iso: '0.5'
  fixed:
  - b_iso
cif_origin: absent
refinement: refinement.yaml
modes: modes.yaml
geometry: geometry.yaml
notes: Rietveld refinement of NPD data by symmetry-mode parametrisation (AMPLIMODES for FullProf). Original files expected from data rescue.
evidence:
- doc: doc:thesis-03
  md_line: 950
  table: '5.1'
  status: thesis-only
  cell:
    col: SrNdZnRuO6

File: structures/srprcoruo6.p21n.300k.iturbe2012/geometry.yaml
id: fnd:srprcoruo6.p21n.300k.iturbe2012.geometry
schema_version: '0.1'
status: published
visibility: public
structure: str:srprcoruo6.p21n.300k.iturbe2012
bonds:
  Sr/Pr-O1: 2.52(1)
  'Sr/Pr-O1 #2': 2.69(1)
  'Sr/Pr-O1 #3': 2.74(1)
  'Sr/Pr-O1 #4': 3.21(1)
  Sr/Pr-O2: 2.42(1)
  'Sr/Pr-O2 #2': 2.70(1)
  'Sr/Pr-O2 #3': 2.74(1)
  'Sr/Pr-O2 #4': 3.32(1)
  Sr/Pr-O3: 2.43(1)
  'Sr/Pr-O3 #2': 2.59(1)
  'Sr/Pr-O3 #3': 3.04(1)
  'Sr/Pr-O3 #4': 3.14(1)
  M-O1(×2): 2.027(8)
  M-O2(×2): 2.028(8)
  M-O3(×2): 2.039(8)
  Ru-O1(×2): 1.961(8)
  Ru-O2(×2): 1.992(8)
  Ru-O3(×2): 1.965(8)
angles:
  O1-M-O2: 92.3(2)
  O1-M-O3: 91.7(2)
  O2-M-O3: 90.5(2)
  mean O-M-O: 91.5(2)
  O1-Ru-O2: 89.7(2)
  O1-Ru-O3: 91.5(2)
  O2-Ru-O3: 90.3(2)
  mean O-Ru-O: 90.5(2)
  M-O1-Ru: 160.5(2)
  M-02-Ru: 155.8(2)
  M-03-Ru: 157.0(1)
  mean M-O-Ru: 157.8(2)
octahedra:
  MO6:
    volume: 11.16(2)
    average_bond: 2.031(3)
    predicted_bond: '2.0985'
  RuO6:
    volume: 10.23(2)
    average_bond: 1.972(3)
    predicted_bond: '1.9675'
evidence:
- doc: doc:thesis-03
  md_line: 1267
  table: '6.2'
  status: thesis-only
  cell:
    col: Co

File: structures/srprcoruo6.p21n.300k.iturbe2012/modes.yaml
id: mod:srprcoruo6.p21n.300k.iturbe2012
schema_version: '0.1'
status: published
visibility: public
structure: str:srprcoruo6.p21n.300k.iturbe2012
parent_space_group: Fm-3m
software: AMPLIMODES
convention: amplimodes-cell
refinement_variant: all-modes
irreps:
- label: GM1+
  k_vector: (0,0,0)
  dimension: 1
  isotropy_subgroup: Fm 3̄ m
  amplitude: 0.026(7)
- label: GM3+
  k_vector: (0,0,0)
  dimension: 1
  isotropy_subgroup: I4/mmm
  amplitude: 0.02(2)
- label: GM4+
  k_vector: (0,0,0)
  dimension: 1
  isotropy_subgroup: C2/m
  amplitude: 1.094(4)
  primary: true
  physical: octahedral rotation about the monoclinic b axis (pseudo-cubic [110])
- label: GM5+
  k_vector: (0,0,0)
  dimension: 4
  isotropy_subgroup: C2/m
  amplitude: 0.11(2)
- label: X2+
  k_vector: (0,1,0)
  dimension: 1
  isotropy_subgroup: P 42 / m n m
  amplitude: 0.021(9)
- label: X3+
  k_vector: (0,1,0)
  dimension: 1
  isotropy_subgroup: P4/mnc
  amplitude: 0.777(5)
  primary: true
  physical: octahedral rotation about c
- label: X5+
  k_vector: (0,1,0)
  dimension: 3
  isotropy_subgroup: Pnnm
  amplitude: 0.378(7)
  physical: octahedral rotation about a and A-site displacement along b
evidence:
- doc: doc:thesis-03
  md_line: 1356
  table: '6.4'
  status: thesis-only

File: structures/srprcoruo6.p21n.300k.iturbe2012/refinement.yaml
id: ref:srprcoruo6.p21n.300k.iturbe2012.all-modes
schema_version: '0.1'
status: published
visibility: public
structure: str:srprcoruo6.p21n.300k.iturbe2012
dataset: dat:srprcoruo6.iturbe2012.npd.rt
software: FullProf
method: symmetry-mode
variant: all-modes
r_p: 2.26
r_wp: 2.96
r_exp: 3.84
chi2: 0.6
r_bragg: 3.89
evidence:
- doc: doc:thesis-03
  md_line: 1223
  table: '6.1'
  status: thesis-only
  cell:
    col: SrPrCoRuO6

File: structures/srprcoruo6.p21n.300k.iturbe2012/structure.yaml
id: str:srprcoruo6.p21n.300k.iturbe2012
schema_version: '0.1'
status: published
visibility: public
material: mat:srprcoruo6
phase_label: room temperature
conditions:
  temperature_k: 300
space_group:
  hm: P2_1/n
  number: 14
  crystal_system: monoclinic
  setting: P 1 21/n 1 (non-standard setting of No. 14)
cell:
  a: 5.5550(1)
  b: 5.5608(1)
  c: 7.8475(1)
  beta: 90.051(4)
  volume: 242.412(8)
  alpha: '90'
  gamma: '90'
atoms:
- label: Sr/Pr
  element: Sr
  wyckoff: 4e
  x: -0.0067(9)
  y: 0.4693(4)
  z: 0.752(1)
  occupancy: 0.5/0.5 (Sr/Pr)
  b_iso: 0.53(4)
- label: O1
  element: O
  wyckoff: 4e
  x: -0.278(1)
  y: 0.214(1)
  z: -0.0291(8)
  occupancy: '1'
  b_iso: 0.72(2)
- label: O2
  element: O
  wyckoff: 4e
  x: -0.790(1)
  y: 0.285(1)
  z: 0.0381(8)
  occupancy: '1'
  b_iso: 0.72(2)
- label: O3
  element: O
  wyckoff: 4e
  x: 0.0709(6)
  y: 0.0109(6)
  z: 0.755(1)
  occupancy: '1'
  b_iso: 0.72(2)
- label: Co
  element: Co
  wyckoff: 2b
  x: '0'
  y: '0'
  z: '0'
  occupancy: '1'
  b_iso: 0.12(2)
cif_origin: absent
refinement: refinement.yaml
modes: modes.yaml
geometry: geometry.yaml
notes: Rietveld refinement of NPD data by symmetry-mode parametrisation (AMPLIMODES for FullProf). Original files expected from data rescue.
evidence:
- doc: doc:thesis-03
  md_line: 1223
  table: '6.1'
  status: thesis-only
  cell:
    col: SrPrCoRuO6

File: structures/srprferuo6.pbnm.300k.iturbe2012/geometry.yaml
id: fnd:srprferuo6.pbnm.300k.iturbe2012.geometry
schema_version: '0.1'
status: published
visibility: public
structure: str:srprferuo6.pbnm.300k.iturbe2012
tilts:
  ψ_[001]P: 6.37(6)
  φ_[110]P: 12.71(1)
bonds:
  Sr/Ln-O1(×1): 2.621(5)
  'Sr/Ln-O1(×1) #2': 2.995(5)
  'Sr/Ln-O1(×1) #3': 2.347(7)
  'Sr/Ln-O1(×1) #4': 3.213(7)
  Sr/Ln-O2(×2): 3.161(4)
  'Sr/Ln-O2(×2) #2': 2.525(4)
  'Sr/Ln-O2(×2) #3': 2.741(4)
  Sr/Lnn-O2(×2): 2.710(5)
  Sr/Ln-O2(×2)>_coord.9: 2.66(1)
  Fe/Ru-O1ax(×2): 2.009(1)
  Fe/Ru-O2_eq(×2): 1.989(3)
  Fe/Ru-O2^′_eq(×2): 1.984(3)
angles:
  O1_ax-Fe/Ru-O2_eq: 87.7(1)
  O1_ax-Fe/Ru-O2^′_eq: 92.5(1)
  O2_eq-Fe/Ru-O2^′_eq: 90.8(1)
  Fe/Ru-O1_ax-Ru/Fe: 154.6(2)
  Fe/Ru-O2_eq-Ru/Fe: 161.6(2)
bvs:
  Fe: 3.18(1)
  Ru: 3.90(1)
octahedra:
  octahedra:
    average_bond: 1.99(1)
evidence:
- doc: doc:thesis-03
  md_line: 1827
  table: '9.2'
  status: thesis-only
  cell:
    col: SrPrFeRuO6

File: structures/srprferuo6.pbnm.300k.iturbe2012/modes.yaml
id: mod:srprferuo6.pbnm.300k.iturbe2012
schema_version: '0.1'
status: published
visibility: public
structure: str:srprferuo6.pbnm.300k.iturbe2012
parent_space_group: Pm-3m
software: AMPLIMODES
convention: amplimodes-cell
refinement_variant: all-modes
irreps:
- label: R4+
  k_vector: (1/2,1/2,1/2)
  dimension: 1
  isotropy_subgroup: Imma
  amplitude: 1.085(4)
  primary: true
  physical: antiphase octahedral tilt
- label: R5+
  k_vector: (1/2,1/2,1/2)
  dimension: 2
  isotropy_subgroup: Imma
  amplitude: 0.165(7)
  physical: octahedral deformation
- label: X5+
  k_vector: (0,1/2,0)
  dimension: 2
  isotropy_subgroup: Стст
  amplitude: 0.294(6)
  physical: A-site antipolar displacement
- label: M2+
  k_vector: (1/2,1/2,0)
  dimension: 1
  isotropy_subgroup: P4/mbm
  amplitude: 0.01(1)
  physical: octahedral deformation
- label: M3+
  k_vector: (1/2,1/2,0)
  dimension: 1
  isotropy_subgroup: P4/mbm
  amplitude: 0.627(4)
  primary: true
  physical: in-phase octahedral tilt
evidence:
- doc: doc:thesis-03
  md_line: 1870
  table: '9.4'
  status: thesis-only
  cell:
    col: PrFe (a)

File: structures/srprferuo6.pbnm.300k.iturbe2012/refinement.yaml
id: ref:srprferuo6.pbnm.300k.iturbe2012.all-modes
schema_version: '0.1'
status: published
visibility: public
structure: str:srprferuo6.pbnm.300k.iturbe2012
dataset: dat:srprferuo6.iturbe2012.npd.rt
software: FullProf
method: symmetry-mode
variant: all-modes
r_p: 3.84
r_wp: 4.88
r_exp: 3.81
r_bragg: 4.7
evidence:
- doc: doc:thesis-03
  md_line: 1794
  table: '9.1'
  status: thesis-only
  cell:
    col: SrPrFeRuO6

File: structures/srprferuo6.pbnm.300k.iturbe2012/structure.yaml
id: str:srprferuo6.pbnm.300k.iturbe2012
schema_version: '0.1'
status: published
visibility: public
material: mat:srprferuo6
phase_label: room temperature
conditions:
  temperature_k: 300
space_group:
  hm: Pbnm
  number: 62
  crystal_system: orthorhombic
  setting: Pbnm (non-standard setting of Pnma, No. 62)
cell:
  a: 5.5477(2)
  b: 5.5463(2)
  c: 7.8390(2)
  volume: 241.20(2)
  alpha: '90'
  beta: '90'
  gamma: '90'
atoms:
- label: Sr/Ln
  element: Sr
  wyckoff: 4c
  x: 0.001(1)
  y: -0.0245(5)
  z: '0.25'
  occupancy: 0.5/0.5 (Sr/Ln)
  b_iso: 0.56(3)
- label: Fe/Ru
  element: Fe
  wyckoff: 4a
  x: '0'
  y: '0.5'
  z: '0'
  occupancy: 0.5/0.5 (Fe/Ru)
  b_iso: '0.5'
  fixed:
  - b_iso
- label: O1
  element: O
  wyckoff: 4c
  x: -0.0790(5)
  y: 0.5096(7)
  z: '0.25'
  occupancy: '1'
  b_iso: 0.81(2)
- label: O2
  element: O
  wyckoff: 8d
  x: 0.7223(5)
  y: 0.2784(5)
  z: 0.5291(3)
  occupancy: '1'
  b_iso: 0.81(2)
cif_origin: absent
refinement: refinement.yaml
modes: modes.yaml
geometry: geometry.yaml
notes: Rietveld refinement of NPD data by symmetry-mode parametrisation (AMPLIMODES for FullProf). Original files expected from data rescue.
evidence:
- doc: doc:thesis-03
  md_line: 1794
  table: '9.1'
  status: thesis-only
  cell:
    col: SrPrFeRuO6

File: structures/srprmgruo6.p21n.300k.iturbe2012/geometry.yaml
id: fnd:srprmgruo6.p21n.300k.iturbe2012.geometry
schema_version: '0.1'
status: published
visibility: public
structure: str:srprmgruo6.p21n.300k.iturbe2012
bonds:
  Sr/Pr-O1: 2.49(1)
  'Sr/Pr-O1 #2': 2.67(1)
  'Sr/Pr-O1 #3': 2.79(1)
  'Sr/Pr-O1 #4': 3.20(1)
  Sr/Pr-O2: 2.43(1)
  'Sr/Pr-O2 #2': 2.74(1)
  'Sr/Pr-O2 #3': 2.74(1)
  'Sr/Pr-O2 #4': 3.26(1)
  Sr/Pr-O3: 2.48(1)
  'Sr/Pr-O3 #2': 2.63(1)
  'Sr/Pr-O3 #3': 2.98(1)
  'Sr/Pr-O3 #4': 3.10(1)
  M-O1(×2): 2.019(7)
  M-O2(×2): 2.041(7)
  M-O3(×2): 2.00(1)
  Ru-O1(×2): 1.965(7)
  Ru-O2(×2): 1.971(7)
  Ru-O3(×2): 1.99(1)
angles:
  O1-M-O2: 93.9(2)
  O1-M-O3: 90.3(2)
  O2-M-O3: 89.7(2)
  mean O-M-O: 91.3(2)
  O1-Ru-O2: 87.9(2)
  O1-Ru-O3: 89.7(2)
  O2-Ru-O3: 90.4(2)
  mean O-Ru-O: 89.3(2)
  M-O1-Ru: 161.1(3)
  M-02-Ru: 156.7(3)
  M-03-Ru: 159.2(1)
  mean M-O-Ru: 159.0(2)
octahedra:
  MO6:
    volume: 10.97(2)
    average_bond: 2.020(3)
    predicted_bond: '2.0995'
  RuO6:
    volume: 10.27(1)
    average_bond: 1.975(3)
    predicted_bond: '1.9675'
evidence:
- doc: doc:thesis-03
  md_line: 1267
  table: '6.2'
  status: thesis-only
  cell:
    col: Mg

File: structures/srprmgruo6.p21n.300k.iturbe2012/modes.yaml
id: mod:srprmgruo6.p21n.300k.iturbe2012
schema_version: '0.1'
status: published
visibility: public
structure: str:srprmgruo6.p21n.300k.iturbe2012
parent_space_group: Fm-3m
software: AMPLIMODES
convention: amplimodes-cell
refinement_variant: all-modes
irreps:
- label: GM1+
  k_vector: (0,0,0)
  dimension: 1
  isotropy_subgroup: Fm 3̄ m
  amplitude: 0.00(2)
- label: GM3+
  k_vector: (0,0,0)
  dimension: 1
  isotropy_subgroup: I4/mmm
  amplitude: 0.04(3)
- label: GM4+
  k_vector: (0,0,0)
  dimension: 1
  isotropy_subgroup: C2/m
  amplitude: 1.026(4)
  primary: true
  physical: octahedral rotation about the monoclinic b axis (pseudo-cubic [110])
- label: GM5+
  k_vector: (0,0,0)
  dimension: 4
  isotropy_subgroup: C2/m
  amplitude: 0.18(2)
- label: X2+
  k_vector: (0,1,0)
  dimension: 1
  isotropy_subgroup: P 42 / m n m
  amplitude: 0.012(9)
- label: X3+
  k_vector: (0,1,0)
  dimension: 1
  isotropy_subgroup: P4/mnc
  amplitude: 0.737(6)
  primary: true
  physical: octahedral rotation about c
- label: X5+
  k_vector: (0,1,0)
  dimension: 3
  isotropy_subgroup: Pnnm
  amplitude: 0.285(6)
  physical: octahedral rotation about a and A-site displacement along b
evidence:
- doc: doc:thesis-03
  md_line: 1356
  table: '6.4'
  status: thesis-only

File: structures/srprmgruo6.p21n.300k.iturbe2012/refinement.yaml
id: ref:srprmgruo6.p21n.300k.iturbe2012.all-modes
schema_version: '0.1'
status: published
visibility: public
structure: str:srprmgruo6.p21n.300k.iturbe2012
dataset: dat:srprmgruo6.iturbe2012.npd.rt
software: FullProf
method: symmetry-mode
variant: all-modes
r_p: 3.07
r_wp: 4.66
r_exp: 3.89
chi2: 1.43
r_bragg: 3.6
evidence:
- doc: doc:thesis-03
  md_line: 1223
  table: '6.1'
  status: thesis-only
  cell:
    col: SrPrMgRuO6

File: structures/srprmgruo6.p21n.300k.iturbe2012/structure.yaml
id: str:srprmgruo6.p21n.300k.iturbe2012
schema_version: '0.1'
status: published
visibility: public
material: mat:srprmgruo6
phase_label: room temperature
conditions:
  temperature_k: 300
space_group:
  hm: P2_1/n
  number: 14
  crystal_system: monoclinic
  setting: P 1 21/n 1 (non-standard setting of No. 14)
cell:
  a: 5.5590(1)
  b: 5.5559(1)
  c: 7.8502(1)
  beta: 89.954(4)
  volume: 242.454(9)
  alpha: '90'
  gamma: '90'
atoms:
- label: Sr/Pr
  element: Sr
  wyckoff: 4e
  x: -0.008(1)
  y: 0.4760(5)
  z: 0.748(2)
  occupancy: 0.5/0.5 (Sr/Pr)
  b_iso: 0.63(3)
- label: O1
  element: O
  wyckoff: 4e
  x: -0.273(1)
  y: 0.220(1)
  z: -0.033(1)
  occupancy: '1'
  b_iso: 0.70(2)
- label: O2
  element: O
  wyckoff: 4e
  x: -0.794(1)
  y: 0.285(1)
  z: 0.033(1)
  occupancy: '1'
  b_iso: 0.70(2)
- label: O3
  element: O
  wyckoff: 4e
  x: 0.0642(7)
  y: 0.0083(7)
  z: 0.751(1)
  occupancy: '1'
  b_iso: 0.70(2)
- label: Mg
  element: Mg
  wyckoff: 2b
  x: '0'
  y: '0'
  z: '0'
  occupancy: '1'
  b_iso: 0.04(2)
cif_origin: absent
refinement: refinement.yaml
modes: modes.yaml
geometry: geometry.yaml
notes: Rietveld refinement of NPD data by symmetry-mode parametrisation (AMPLIMODES for FullProf). Original files expected from data rescue.
evidence:
- doc: doc:thesis-03
  md_line: 1223
  table: '6.1'
  status: thesis-only
  cell:
    col: SrPrMgRuO6

File: structures/srprniruo6.p21n.300k.iturbe2012/geometry.yaml
id: fnd:srprniruo6.p21n.300k.iturbe2012.geometry
schema_version: '0.1'
status: published
visibility: public
structure: str:srprniruo6.p21n.300k.iturbe2012
bonds:
  Sr/Pr-O1: 2.45(1)
  'Sr/Pr-O1 #2': 2.69(1)
  'Sr/Pr-O1 #3': 2.76(1)
  'Sr/Pr-O1 #4': 3.25(1)
  Sr/Pr-O2: 2.47(1)
  'Sr/Pr-O2 #2': 2.71(1)
  'Sr/Pr-O2 #3': 2.73(1)
  'Sr/Pr-O2 #4': 3.23(1)
  Sr/Pr-O3: 2.44(1)
  'Sr/Pr-O3 #2': 2.58(1)
  'Sr/Pr-O3 #3': 3.01(1)
  'Sr/Pr-O3 #4': 3.12(1)
  M-O1(×2): 2.015(7)
  M-O2(×2): 2.013(7)
  M-O3(×2): 2.022(6)
  Ru-O1(×2): 1.990(7)
  Ru-O2(×2): 1.972(7)
  Ru-O3(×2): 1.960(6)
angles:
  O1-M-O2: 89.9(2)
  O1-M-O3: 89.4(2)
  O2-M-O3: 90.6(2)
  mean O-M-O: 90.0(2)
  O1-Ru-O2: 92.3(2)
  O1-Ru-O3: 88.9(2)
  O2-Ru-O3: 89.4(2)
  mean O-Ru-O: 90.2(2)
  M-O1-Ru: 156.3(2)
  M-02-Ru: 159.3(2)
  M-03-Ru: 158.8(2)
  mean M-O-Ru: 158.1(2)
octahedra:
  MO6:
    volume: 10.94(1)
    average_bond: 2.017(3)
    predicted_bond: '2.0605'
  RuO6:
    volume: 10.24(2)
    average_bond: 1.974(3)
    predicted_bond: '1.9675'
evidence:
- doc: doc:thesis-03
  md_line: 1267
  table: '6.2'
  status: thesis-only
  cell:
    col: Ni

File: structures/srprniruo6.p21n.300k.iturbe2012/modes.yaml
id: mod:srprniruo6.p21n.300k.iturbe2012
schema_version: '0.1'
status: published
visibility: public
structure: str:srprniruo6.p21n.300k.iturbe2012
parent_space_group: Fm-3m
software: AMPLIMODES
convention: amplimodes-cell
refinement_variant: all-modes
irreps:
- label: GM1+
  k_vector: (0,0,0)
  dimension: 1
  isotropy_subgroup: Fm 3̄ m
  amplitude: 0.00(1)
- label: GM3+
  k_vector: (0,0,0)
  dimension: 1
  isotropy_subgroup: I4/mmm
  amplitude: 0.03(1)
- label: GM4+
  k_vector: (0,0,0)
  dimension: 1
  isotropy_subgroup: C2/m
  amplitude: 1.075(4)
  primary: true
  physical: octahedral rotation about the monoclinic b axis (pseudo-cubic [110])
- label: GM5+
  k_vector: (0,0,0)
  dimension: 4
  isotropy_subgroup: C2/m
  amplitude: 0.10(2)
- label: X2+
  k_vector: (0,1,0)
  dimension: 1
  isotropy_subgroup: P 42 / m n m
  amplitude: 0.011(8)
- label: X3+
  k_vector: (0,1,0)
  dimension: 1
  isotropy_subgroup: P4/mnc
  amplitude: 0.761(5)
  primary: true
  physical: octahedral rotation about c
- label: X5+
  k_vector: (0,1,0)
  dimension: 3
  isotropy_subgroup: Pnnm
  amplitude: 0.338(6)
  physical: octahedral rotation about a and A-site displacement along b
evidence:
- doc: doc:thesis-03
  md_line: 1356
  table: '6.4'
  status: thesis-only

File: structures/srprniruo6.p21n.300k.iturbe2012/refinement.yaml
id: ref:srprniruo6.p21n.300k.iturbe2012.all-modes
schema_version: '0.1'
status: published
visibility: public
structure: str:srprniruo6.p21n.300k.iturbe2012
dataset: dat:srprniruo6.iturbe2012.npd.rt
software: FullProf
method: symmetry-mode
variant: all-modes
r_p: 3.72
r_wp: 4.98
r_exp: 3.94
chi2: 1.6
r_bragg: 3.07
evidence:
- doc: doc:thesis-03
  md_line: 1223
  table: '6.1'
  status: thesis-only
  cell:
    col: SrPrNiRuO6

File: structures/srprniruo6.p21n.300k.iturbe2012/structure.yaml
id: str:srprniruo6.p21n.300k.iturbe2012
schema_version: '0.1'
status: published
visibility: public
material: mat:srprniruo6
phase_label: room temperature
conditions:
  temperature_k: 300
space_group:
  hm: P2_1/n
  number: 14
  crystal_system: monoclinic
  setting: P 1 21/n 1 (non-standard setting of No. 14)
cell:
  a: 5.54586(8)
  b: 5.54072(7)
  c: 7.82905(9)
  beta: 90.081(1)
  volume: 240.571(5)
  alpha: '90'
  gamma: '90'
atoms:
- label: Sr/Pr
  element: Sr
  wyckoff: 4e
  x: -0.003(1)
  y: 0.4728(5)
  z: 0.754(2)
  occupancy: 0.5/0.5 (Sr/Pr)
  b_iso: 0.63(4)
- label: O1
  element: O
  wyckoff: 4e
  x: -0.285(1)
  y: 0.212(1)
  z: -0.0374(8)
  occupancy: '1'
  b_iso: 0.69(2)
- label: O2
  element: O
  wyckoff: 4e
  x: -0.784(2)
  y: 0.279(1)
  z: 0.0334(8)
  occupancy: '1'
  b_iso: 0.69(2)
- label: O3
  element: O
  wyckoff: 4e
  x: 0.0649(7)
  y: 0.0125(6)
  z: 0.7541(8)
  occupancy: '1'
  b_iso: 0.69(2)
- label: Ni
  element: Ni
  wyckoff: 2b
  x: '0'
  y: '0'
  z: '0'
  occupancy: '1'
  b_iso: 0.15(1)
cif_origin: absent
refinement: refinement.yaml
modes: modes.yaml
geometry: geometry.yaml
notes: Rietveld refinement of NPD data by symmetry-mode parametrisation (AMPLIMODES for FullProf). Original files expected from data rescue.
evidence:
- doc: doc:thesis-03
  md_line: 1223
  table: '6.1'
  status: thesis-only
  cell:
    col: SrPrNiRuO6

File: structures/srprznruo6.p21n.300k.iturbe2012/geometry.yaml
id: fnd:srprznruo6.p21n.300k.iturbe2012.geometry
schema_version: '0.1'
status: published
visibility: public
structure: str:srprznruo6.p21n.300k.iturbe2012
bonds:
  Sr/Pr-O1: 2.50(1)
  'Sr/Pr-O1 #2': 2.65(1)
  'Sr/Pr-O1 #3': 2.81(1)
  'Sr/Pr-O1 #4': 3.26(1)
  Sr/Pr-O2: 2.40(1)
  'Sr/Pr-O2 #2': 2.71(1)
  'Sr/Pr-O2 #3': 2.76(1)
  'Sr/Pr-O2 #4': 3.37(1)
  Sr/Pr-O3: 2.44(1)
  'Sr/Pr-O3 #2': 2.56(1)
  'Sr/Pr-O3 #3': 3.09(1)
  'Sr/Pr-O3 #4': 3.16(1)
  M-O1(×2): 2.038(6)
  M-O2(×2): 2.045(6)
  M-O3(×2): 2.059(9)
  Ru-O1(×2): 1.984(6)
  Ru-O2(×2): 2.004(6)
  Ru-O3(×2): 1.959(9)
angles:
  O1-M-O2: 93.6(2)
  O1-M-O3: 90.2(2)
  O2-M-O3: 90.7(2)
  mean O-M-O: 91.5(2)
  O1-Ru-O2: 88.4(2)
  O1-Ru-O3: 89.1(2)
  O2-Ru-O3: 89.8(2)
  mean O-Ru-O: 89.1(2)
  M-O1-Ru: 157.7(2)
  M-02-Ru: 154.1(2)
  M-03-Ru: 157.0(1)
  mean M-O-Ru: 156.3(2)
octahedra:
  MO6:
    volume: 11.41(2)
    average_bond: 2.047(3)
    predicted_bond: '2.1105'
  RuO6:
    volume: 10.38(1)
    average_bond: 1.983(3)
    predicted_bond: '1.9675'
evidence:
- doc: doc:thesis-03
  md_line: 1267
  table: '6.2'
  status: thesis-only
  cell:
    col: Zn

File: structures/srprznruo6.p21n.300k.iturbe2012/modes.yaml
id: mod:srprznruo6.p21n.300k.iturbe2012
schema_version: '0.1'
status: published
visibility: public
structure: str:srprznruo6.p21n.300k.iturbe2012
parent_space_group: Fm-3m
software: AMPLIMODES
convention: amplimodes-cell
refinement_variant: all-modes
irreps:
- label: GM1+
  k_vector: (0,0,0)
  dimension: 1
  isotropy_subgroup: Fm 3̄ m
  amplitude: 0.04(1)
- label: GM3+
  k_vector: (0,0,0)
  dimension: 1
  isotropy_subgroup: I4/mmm
  amplitude: 0.04(2)
- label: GM4+
  k_vector: (0,0,0)
  dimension: 1
  isotropy_subgroup: C2/m
  amplitude: 1.155(4)
  primary: true
  physical: octahedral rotation about the monoclinic b axis (pseudo-cubic [110])
- label: GM5+
  k_vector: (0,0,0)
  dimension: 4
  isotropy_subgroup: C2/m
  amplitude: 0.16(2)
- label: X2+
  k_vector: (0,1,0)
  dimension: 1
  isotropy_subgroup: P 42 / m n m
  amplitude: 0.006(6)
- label: X3+
  k_vector: (0,1,0)
  dimension: 1
  isotropy_subgroup: P4/mnc
  amplitude: 0.843(5)
  primary: true
  physical: octahedral rotation about c
- label: X5+
  k_vector: (0,1,0)
  dimension: 3
  isotropy_subgroup: Pnnm
  amplitude: 0.404(4)
  physical: octahedral rotation about a and A-site displacement along b
evidence:
- doc: doc:thesis-03
  md_line: 1356
  table: '6.4'
  status: thesis-only

File: structures/srprznruo6.p21n.300k.iturbe2012/refinement.yaml
id: ref:srprznruo6.p21n.300k.iturbe2012.all-modes
schema_version: '0.1'
status: published
visibility: public
structure: str:srprznruo6.p21n.300k.iturbe2012
dataset: dat:srprznruo6.iturbe2012.npd.rt
software: FullProf
method: symmetry-mode
variant: all-modes
r_p: 3.43
r_wp: 4.58
r_exp: 3.0
chi2: 2.34
r_bragg: 4.51
evidence:
- doc: doc:thesis-03
  md_line: 1223
  table: '6.1'
  status: thesis-only
  cell:
    col: SrPrZnRuO6

File: structures/srprznruo6.p21n.300k.iturbe2012/structure.yaml
id: str:srprznruo6.p21n.300k.iturbe2012
schema_version: '0.1'
status: published
visibility: public
material: mat:srprznruo6
phase_label: room temperature
conditions:
  temperature_k: 300
space_group:
  hm: P2_1/n
  number: 14
  crystal_system: monoclinic
  setting: P 1 21/n 1 (non-standard setting of No. 14)
cell:
  a: 5.56808(8)
  b: 5.59283(7)
  c: 7.8739(1)
  beta: 90.025(4)
  volume: 245.205(6)
  alpha: '90'
  gamma: '90'
atoms:
- label: Sr/Pr
  element: Sr
  wyckoff: 4e
  x: -0.0053(9)
  y: 0.4672(3)
  z: 0.754(2)
  occupancy: 0.5/0.5 (Sr/Pr)
  b_iso: 0.84(2)
- label: O1
  element: O
  wyckoff: 4e
  x: -0.278(1)
  y: 0.215(1)
  z: -0.0377(8)
  occupancy: '1'
  b_iso: 0.92(1)
- label: O2
  element: O
  wyckoff: 4e
  x: -0.796(1)
  y: 0.291(1)
  z: 0.0377(8)
  occupancy: '1'
  b_iso: 0.92(1)
- label: O3
  element: O
  wyckoff: 4e
  x: 0.0704(6)
  y: 0.0150(5)
  z: 0.757(1)
  occupancy: '1'
  b_iso: 0.92(1)
- label: Zn
  element: Zn
  wyckoff: 2b
  x: '0'
  y: '0'
  z: '0'
  occupancy: '1'
  b_iso: 0.37(2)
cif_origin: absent
refinement: refinement.yaml
modes: modes.yaml
geometry: geometry.yaml
notes: Rietveld refinement of NPD data by symmetry-mode parametrisation (AMPLIMODES for FullProf). Original files expected from data rescue.
evidence:
- doc: doc:thesis-03
  md_line: 1223
  table: '6.1'
  status: thesis-only
  cell:
    col: SrPrZnRuO6
