Repository: jmigartua/perovskite-atlas

# Perovskite Atlas

A knowledge base of thirty years of research on perovskite-type oxides at UPV/EHU: crystal structures, symmetry-mode decompositions, phase transitions, figures, tables, articles and theses, with every value traced to its source page.

Design document: `docs/PROPOSAL.md` (v2, 2026-09-25) and the decision log in `ROADMAP.md`.

## Three layers

| Layer | Where | Rule |
|---|---|---|
| Source (human-edited, git is the truth) | `series/ materials/ samples/ datasets/ structures/ transitions/ magnetic/ findings/ plates/ tables/ publications/ theses/ people/ instruments/ sources/` | typed files with YAML front matter or `.yaml`; every value has evidence |
| Computed (machine-generated) | `_data/computed/` | SQLite, Parquet, JSON, CIF zip, crops, reports; never hand-edited, not committed |
| Presentation (rendered) | generated `index.qmd` next to yaml records (gitignored), `_gen/`, `_site/` | record `.qmd` files are their own pages; yaml-kit records get a generated page; never hand-edited, not committed |

Build scripts must not write into the source layer. Ingestion scripts write to a review queue; a human moves records into the source layer.

## Quick start

```bash
python3 -m pip install -r requirements.txt
make validate        # schemas, references, units, space groups, evidence
make derive          # tolerance factors, volumes, geometry from CIF, decompositions
make confront        # reported vs recomputed -> _data/computed/reports/confrontation.md
make build           # sqlite, parquet, json, cif zip, bibtex
make generate        # entity pages -> _gen/
quarto preview       # site
make audit           # orphans, missing evidence, hidden records leaking, coverage
```

`make validate` halts on any error; the site never renders from inconsistent data.

## Layout

```
_schemas/     JSON Schema (YAML) per entity, INTERFACES.md
_scripts/     pipeline, one module per verb
_data/        config.yml (vocabularies, radii); computed/ (ignored)
sources/      documents (PDF, OCR markdown) and rescued raw data; see sources/README.md
docs/         proposal, ADRs, ingestion procedure
series/ materials/ structures/ transitions/ plates/ tables/ ...   the records
notebooks/    reproducible analyses (Quarto)
assets/       family design kit (theme.css, includes)
```

## Conventions

See `CONVENTIONS.md`: identifiers, formula canonicalization, units, uncertainty notation, statuses, visibility, file naming.

File: transitions/sr2dysbo6.p21n-r3.orayech2015.yaml
id: trn:sr2dysbo6.p21n-r3.orayech2015
schema_version: '0.1'
status: published
visibility: public
material: mat:sr2dysbo6
from_space_group: P2_1/n
to_space_group: R-3
temperature_k: 750
temperature_range_k:
- 725
- 775
order: discontinuous
techniques:
- xrpd
from_structure: str:sr2dysbo6.p21n.300k.orayech2015
primary_irrep: GM4+
notes: 'Discontinuous: no group–subgroup relation between P2_1/n and R-3; the splitting of the monoclinic lines and the primitive reflections disappear at about this temperature (25 K steps of the HT XRPD series).'
evidence:
- doc: doc:thesis-04
  md_line: 1820
  section: '8.2'
  status: thesis-only
- doc: doc:thesis-04
  md_line: 1842
  section: '8.2'
  status: thesis-only
  figure: '8.8'
- doc: doc:10.1016-j.poly.2016.09.066
  md_line: 238
  status: published
  figure: '9'
  note: phase diagram

File: transitions/sr2dysbo6.r3-fm3m.orayech2015.yaml
id: trn:sr2dysbo6.r3-fm3m.orayech2015
schema_version: '0.1'
status: published
visibility: public
material: mat:sr2dysbo6
from_space_group: R-3
to_space_group: Fm-3m
temperature_k: 975
temperature_range_k:
- 950
- 1000
order: continuous
techniques:
- xrpd
primary_irrep: GM4+
notes: 'Continuous: the trigonal splitting of the (642) cubic reflection closes; GM4+ amplitude in R-3 follows A(0)(Tc−T)^α with α close to the tricritical value 0.25 (§ 8.2).'
evidence:
- doc: doc:thesis-04
  md_line: 1822
  section: '8.2'
  status: thesis-only
- doc: doc:thesis-04
  md_line: 1842
  section: '8.2'
  status: thesis-only
  figure: '8.8'
- doc: doc:10.1016-j.poly.2016.09.066
  md_line: 238
  status: published
  figure: '9'
  note: phase diagram

File: transitions/sr2ersbo6.p21n-r3.orayech2015.yaml
id: trn:sr2ersbo6.p21n-r3.orayech2015
schema_version: '0.1'
status: published
visibility: public
material: mat:sr2ersbo6
from_space_group: P2_1/n
to_space_group: R-3
temperature_k: 675
temperature_range_k:
- 650
- 700
order: discontinuous
techniques:
- xrpd
from_structure: str:sr2ersbo6.p21n.300k.orayech2015
primary_irrep: GM4+
notes: 'Discontinuous: no group–subgroup relation between P2_1/n and R-3; the splitting of the monoclinic lines and the primitive reflections disappear at about this temperature (25 K steps of the HT XRPD series).'
evidence:
- doc: doc:thesis-04
  md_line: 1820
  section: '8.2'
  status: thesis-only
- doc: doc:thesis-04
  md_line: 1842
  section: '8.2'
  status: thesis-only
  figure: '8.8'
- doc: doc:10.1016-j.poly.2016.09.066
  md_line: 238
  status: published
  figure: '9'
  note: phase diagram

File: transitions/sr2ersbo6.r3-fm3m.orayech2015.yaml
id: trn:sr2ersbo6.r3-fm3m.orayech2015
schema_version: '0.1'
status: published
visibility: public
material: mat:sr2ersbo6
from_space_group: R-3
to_space_group: Fm-3m
temperature_k: 875
temperature_range_k:
- 850
- 900
order: continuous
techniques:
- xrpd
primary_irrep: GM4+
notes: 'Continuous: the trigonal splitting of the (642) cubic reflection closes; GM4+ amplitude in R-3 follows A(0)(Tc−T)^α with α close to the tricritical value 0.25 (§ 8.2).'
evidence:
- doc: doc:thesis-04
  md_line: 1822
  section: '8.2'
  status: thesis-only
- doc: doc:thesis-04
  md_line: 1842
  section: '8.2'
  status: thesis-only
  figure: '8.8'
- doc: doc:10.1016-j.poly.2016.09.066
  md_line: 238
  status: published
  figure: '9'
  note: phase diagram

File: transitions/sr2eusbo6.p21n-r3.orayech2015.yaml
id: trn:sr2eusbo6.p21n-r3.orayech2015
schema_version: '0.1'
status: published
visibility: public
material: mat:sr2eusbo6
from_space_group: P2_1/n
to_space_group: R-3
temperature_k: 825
temperature_range_k:
- 800
- 850
order: discontinuous
techniques:
- xrpd
from_structure: str:sr2eusbo6.p21n.300k.orayech2015
primary_irrep: GM4+
notes: 'Discontinuous: no group–subgroup relation between P2_1/n and R-3; the splitting of the monoclinic lines and the primitive reflections disappear at about this temperature (25 K steps of the HT XRPD series).'
evidence:
- doc: doc:thesis-04
  md_line: 1820
  section: '8.2'
  status: thesis-only
- doc: doc:thesis-04
  md_line: 1842
  section: '8.2'
  status: thesis-only
  figure: '8.8'
- doc: doc:10.1016-j.poly.2016.09.066
  md_line: 238
  status: published
  figure: '9'
  note: phase diagram

File: transitions/sr2eusbo6.r3-fm3m.orayech2015.yaml
id: trn:sr2eusbo6.r3-fm3m.orayech2015
schema_version: '0.1'
status: published
visibility: public
material: mat:sr2eusbo6
from_space_group: R-3
to_space_group: Fm-3m
temperature_k: 1150
temperature_range_k:
- 1125
- 1175
order: continuous
techniques:
- xrpd
primary_irrep: GM4+
notes: 'Continuous: the trigonal splitting of the (642) cubic reflection closes; GM4+ amplitude in R-3 follows A(0)(Tc−T)^α with α close to the tricritical value 0.25 (§ 8.2).'
evidence:
- doc: doc:thesis-04
  md_line: 1822
  section: '8.2'
  status: thesis-only
- doc: doc:thesis-04
  md_line: 1842
  section: '8.2'
  status: thesis-only
  figure: '8.8'
- doc: doc:10.1016-j.poly.2016.09.066
  md_line: 238
  status: published
  figure: '9'
  note: phase diagram

File: transitions/sr2gdsbo6.p21n-r3.orayech2015.yaml
id: trn:sr2gdsbo6.p21n-r3.orayech2015
schema_version: '0.1'
status: published
visibility: public
material: mat:sr2gdsbo6
from_space_group: P2_1/n
to_space_group: R-3
temperature_k: 800
temperature_range_k:
- 775
- 825
order: discontinuous
techniques:
- xrpd
from_structure: str:sr2gdsbo6.p21n.300k.orayech2015
primary_irrep: GM4+
notes: 'Discontinuous: no group–subgroup relation between P2_1/n and R-3; the splitting of the monoclinic lines and the primitive reflections disappear at about this temperature (25 K steps of the HT XRPD series).'
evidence:
- doc: doc:thesis-04
  md_line: 1820
  section: '8.2'
  status: thesis-only
- doc: doc:thesis-04
  md_line: 1842
  section: '8.2'
  status: thesis-only
  figure: '8.8'
- doc: doc:10.1016-j.poly.2016.09.066
  md_line: 238
  status: published
  figure: '9'
  note: phase diagram

File: transitions/sr2gdsbo6.r3-fm3m.orayech2015.yaml
id: trn:sr2gdsbo6.r3-fm3m.orayech2015
schema_version: '0.1'
status: published
visibility: public
material: mat:sr2gdsbo6
from_space_group: R-3
to_space_group: Fm-3m
temperature_k: 1100
temperature_range_k:
- 1075
- 1125
order: continuous
techniques:
- xrpd
primary_irrep: GM4+
notes: 'Continuous: the trigonal splitting of the (642) cubic reflection closes; GM4+ amplitude in R-3 follows A(0)(Tc−T)^α with α close to the tricritical value 0.25 (§ 8.2).'
evidence:
- doc: doc:thesis-04
  md_line: 1822
  section: '8.2'
  status: thesis-only
- doc: doc:thesis-04
  md_line: 1842
  section: '8.2'
  status: thesis-only
  figure: '8.8'
- doc: doc:10.1016-j.poly.2016.09.066
  md_line: 238
  status: published
  figure: '9'
  note: phase diagram

File: transitions/sr2hosbo6.p21n-r3.orayech2015.yaml
id: trn:sr2hosbo6.p21n-r3.orayech2015
schema_version: '0.1'
status: published
visibility: public
material: mat:sr2hosbo6
from_space_group: P2_1/n
to_space_group: R-3
temperature_k: 725
temperature_range_k:
- 700
- 750
order: discontinuous
techniques:
- xrpd
from_structure: str:sr2hosbo6.p21n.300k.orayech2015
primary_irrep: GM4+
notes: 'Discontinuous: no group–subgroup relation between P2_1/n and R-3; the splitting of the monoclinic lines and the primitive reflections disappear at about this temperature (25 K steps of the HT XRPD series).'
evidence:
- doc: doc:thesis-04
  md_line: 1820
  section: '8.2'
  status: thesis-only
- doc: doc:thesis-04
  md_line: 1842
  section: '8.2'
  status: thesis-only
  figure: '8.8'
- doc: doc:10.1016-j.poly.2016.09.066
  md_line: 238
  status: published
  figure: '9'
  note: phase diagram

File: transitions/sr2hosbo6.r3-fm3m.orayech2015.yaml
id: trn:sr2hosbo6.r3-fm3m.orayech2015
schema_version: '0.1'
status: published
visibility: public
material: mat:sr2hosbo6
from_space_group: R-3
to_space_group: Fm-3m
temperature_k: 925
temperature_range_k:
- 900
- 950
order: continuous
techniques:
- xrpd
primary_irrep: GM4+
notes: 'Continuous: the trigonal splitting of the (642) cubic reflection closes; GM4+ amplitude in R-3 follows A(0)(Tc−T)^α with α close to the tricritical value 0.25 (§ 8.2).'
evidence:
- doc: doc:thesis-04
  md_line: 1822
  section: '8.2'
  status: thesis-only
- doc: doc:thesis-04
  md_line: 1842
  section: '8.2'
  status: thesis-only
  figure: '8.8'
- doc: doc:10.1016-j.poly.2016.09.066
  md_line: 238
  status: published
  figure: '9'
  note: phase diagram

File: transitions/sr2ndsbo6.p21n-r3.orayech2015.yaml
id: trn:sr2ndsbo6.p21n-r3.orayech2015
schema_version: '0.1'
status: published
visibility: public
material: mat:sr2ndsbo6
from_space_group: P2_1/n
to_space_group: R-3
temperature_k: 925
temperature_range_k:
- 900
- 950
order: discontinuous
techniques:
- xrpd
from_structure: str:sr2ndsbo6.p21n.300k.orayech2015
primary_irrep: GM4+
notes: 'Discontinuous: no group–subgroup relation between P2_1/n and R-3; the splitting of the monoclinic lines and the primitive reflections disappear at about this temperature (25 K steps of the HT XRPD series).'
evidence:
- doc: doc:thesis-04
  md_line: 1820
  section: '8.2'
  status: thesis-only
- doc: doc:thesis-04
  md_line: 1842
  section: '8.2'
  status: thesis-only
  figure: '8.8'
- doc: doc:10.1016-j.poly.2016.09.066
  md_line: 238
  status: published
  figure: '9'
  note: phase diagram

File: transitions/sr2ndsbo6.r3-fm3m.orayech2015.yaml
id: trn:sr2ndsbo6.r3-fm3m.orayech2015
schema_version: '0.1'
status: published
visibility: public
material: mat:sr2ndsbo6
from_space_group: R-3
to_space_group: Fm-3m
temperature_k: 1200
temperature_range_k:
- 1175
- 1225
order: continuous
techniques:
- xrpd
primary_irrep: GM4+
notes: 'Continuous: the trigonal splitting of the (642) cubic reflection closes; GM4+ amplitude in R-3 follows A(0)(Tc−T)^α with α close to the tricritical value 0.25 (§ 8.2).'
evidence:
- doc: doc:thesis-04
  md_line: 1822
  section: '8.2'
  status: thesis-only
- doc: doc:thesis-04
  md_line: 1842
  section: '8.2'
  status: thesis-only
  figure: '8.8'
- doc: doc:10.1016-j.poly.2016.09.066
  md_line: 238
  status: published
  figure: '9'
  note: phase diagram

File: transitions/sr2tmsbo6.p21n-r3.orayech2015.yaml
id: trn:sr2tmsbo6.p21n-r3.orayech2015
schema_version: '0.1'
status: published
visibility: public
material: mat:sr2tmsbo6
from_space_group: P2_1/n
to_space_group: R-3
temperature_k: 625
temperature_range_k:
- 600
- 650
order: discontinuous
techniques:
- xrpd
from_structure: str:sr2tmsbo6.p21n.300k.orayech2015
primary_irrep: GM4+
notes: 'Discontinuous: no group–subgroup relation between P2_1/n and R-3; the splitting of the monoclinic lines and the primitive reflections disappear at about this temperature (25 K steps of the HT XRPD series).'
evidence:
- doc: doc:thesis-04
  md_line: 1820
  section: '8.2'
  status: thesis-only
- doc: doc:thesis-04
  md_line: 1842
  section: '8.2'
  status: thesis-only
  figure: '8.8'
- doc: doc:10.1016-j.poly.2016.09.066
  md_line: 238
  status: published
  figure: '9'
  note: phase diagram

File: transitions/sr2tmsbo6.r3-fm3m.orayech2015.yaml
id: trn:sr2tmsbo6.r3-fm3m.orayech2015
schema_version: '0.1'
status: published
visibility: public
material: mat:sr2tmsbo6
from_space_group: R-3
to_space_group: Fm-3m
temperature_k: 850
temperature_range_k:
- 825
- 875
order: continuous
techniques:
- xrpd
primary_irrep: GM4+
notes: 'Continuous: the trigonal splitting of the (642) cubic reflection closes; GM4+ amplitude in R-3 follows A(0)(Tc−T)^α with α close to the tricritical value 0.25 (§ 8.2).'
evidence:
- doc: doc:thesis-04
  md_line: 1822
  section: '8.2'
  status: thesis-only
- doc: doc:thesis-04
  md_line: 1842
  section: '8.2'
  status: thesis-only
  figure: '8.8'
- doc: doc:10.1016-j.poly.2016.09.066
  md_line: 238
  status: published
  figure: '9'
  note: phase diagram

File: transitions/sr2ybsbo6.p21n-r3.orayech2015.yaml
id: trn:sr2ybsbo6.p21n-r3.orayech2015
schema_version: '0.1'
status: published
visibility: public
material: mat:sr2ybsbo6
from_space_group: P2_1/n
to_space_group: R-3
temperature_k: 500
temperature_range_k:
- 475
- 525
order: discontinuous
techniques:
- xrpd
from_structure: str:sr2ybsbo6.p21n.300k.orayech2015
primary_irrep: GM4+
notes: 'Discontinuous: no group–subgroup relation between P2_1/n and R-3; the splitting of the monoclinic lines and the primitive reflections disappear at about this temperature (25 K steps of the HT XRPD series).'
evidence:
- doc: doc:thesis-04
  md_line: 1820
  section: '8.2'
  status: thesis-only
- doc: doc:thesis-04
  md_line: 1842
  section: '8.2'
  status: thesis-only
  figure: '8.8'
- doc: doc:10.1016-j.poly.2016.09.066
  md_line: 238
  status: published
  figure: '9'
  note: phase diagram

File: transitions/sr2ybsbo6.r3-fm3m.orayech2015.yaml
id: trn:sr2ybsbo6.r3-fm3m.orayech2015
schema_version: '0.1'
status: published
visibility: public
material: mat:sr2ybsbo6
from_space_group: R-3
to_space_group: Fm-3m
temperature_k: 750
temperature_range_k:
- 725
- 775
order: continuous
techniques:
- xrpd
primary_irrep: GM4+
notes: 'Continuous: the trigonal splitting of the (642) cubic reflection closes; GM4+ amplitude in R-3 follows A(0)(Tc−T)^α with α close to the tricritical value 0.25 (§ 8.2).'
evidence:
- doc: doc:thesis-04
  md_line: 1822
  section: '8.2'
  status: thesis-only
- doc: doc:thesis-04
  md_line: 1842
  section: '8.2'
  status: thesis-only
  figure: '8.8'
- doc: doc:10.1016-j.poly.2016.09.066
  md_line: 238
  status: published
  figure: '9'
  note: phase diagram

File: transitions/sr2ysbo6.p21n-r3.orayech2015.yaml
id: trn:sr2ysbo6.p21n-r3.orayech2015
schema_version: '0.1'
status: published
visibility: public
material: mat:sr2ysbo6
from_space_group: P2_1/n
to_space_group: R-3
temperature_k: 675
temperature_range_k:
- 650
- 700
order: discontinuous
techniques:
- xrpd
from_structure: str:sr2ysbo6.p21n.300k.orayech2015
primary_irrep: GM4+
notes: 'Discontinuous: no group–subgroup relation between P2_1/n and R-3; the splitting of the monoclinic lines and the primitive reflections disappear at about this temperature (25 K steps of the HT XRPD series).'
evidence:
- doc: doc:thesis-04
  md_line: 1820
  section: '8.2'
  status: thesis-only
- doc: doc:thesis-04
  md_line: 1842
  section: '8.2'
  status: thesis-only
  figure: '8.8'
- doc: doc:10.1016-j.poly.2016.09.066
  md_line: 238
  status: published
  figure: '9'
  note: phase diagram

File: transitions/sr2ysbo6.r3-fm3m.orayech2015.yaml
id: trn:sr2ysbo6.r3-fm3m.orayech2015
schema_version: '0.1'
status: published
visibility: public
material: mat:sr2ysbo6
from_space_group: R-3
to_space_group: Fm-3m
temperature_k: 875
temperature_range_k:
- 850
- 900
order: continuous
techniques:
- xrpd
primary_irrep: GM4+
notes: 'Continuous: the trigonal splitting of the (642) cubic reflection closes; GM4+ amplitude in R-3 follows A(0)(Tc−T)^α with α close to the tricritical value 0.25 (§ 8.2).'
evidence:
- doc: doc:thesis-04
  md_line: 1822
  section: '8.2'
  status: thesis-only
- doc: doc:thesis-04
  md_line: 1842
  section: '8.2'
  status: thesis-only
  figure: '8.8'
- doc: doc:10.1016-j.poly.2016.09.066
  md_line: 238
  status: published
  figure: '9'
  note: phase diagram

File: transitions/srlamgruo6.p21n-r3.iturbe2012.yaml
id: trn:srlamgruo6.p21n-r3.iturbe2012
schema_version: '0.1'
status: published
visibility: public
material: mat:srlamgruo6
from_space_group: P2_1/n
to_space_group: R-3
temperature_k: 570
order: discontinuous
techniques:
- xrpd
- npd
from_structure: str:srlamgruo6.p21n.300k.iturbe2012
temperature_range_k:
- 520
- 620
notes: between 520 and 620 K
evidence:
- doc: doc:thesis-03
  md_line: 1642
  section: '7.2'
  status: thesis-only

File: transitions/srlaznruo6.p21n-r3.iturbe2012.yaml
id: trn:srlaznruo6.p21n-r3.iturbe2012
schema_version: '0.1'
status: published
visibility: public
material: mat:srlaznruo6
from_space_group: P2_1/n
to_space_group: R-3
temperature_k: 850
order: discontinuous
techniques:
- xrpd
- npd
from_structure: str:srlaznruo6.p21n.300k.iturbe2012
temperature_range_k:
- 800
- 900
extrapolated: true
notes: phase coexistence between 800 and 900 K
evidence:
- doc: doc:thesis-03
  md_line: 1649
  figure: '7.6'
  status: thesis-only

File: transitions/srlaznruo6.r3-fm3m.iturbe2012.yaml
id: trn:srlaznruo6.r3-fm3m.iturbe2012
schema_version: '0.1'
status: published
visibility: public
material: mat:srlaznruo6
from_space_group: R-3
to_space_group: Fm-3m
temperature_k: 1535
order: continuous
techniques:
- xrpd
- npd
notes: extrapolated from the rhombohedral angle
evidence:
- doc: doc:thesis-03
  md_line: 1687
  figure: '7.9'
  status: thesis-only

File: transitions/srndcoruo6.p21n-p42n.iturbe2012.yaml
id: trn:srndcoruo6.p21n-p42n.iturbe2012
schema_version: '0.1'
status: published
visibility: public
material: mat:srndcoruo6
from_space_group: P2_1/n
to_space_group: P4_2/n
temperature_k: 660
order: discontinuous
techniques:
- xrpd
- npd
from_structure: str:srndcoruo6.p21n.300k.iturbe2012
evidence:
- doc: doc:thesis-03
  md_line: 1116
  figure: '5.12'
  status: thesis-only

File: transitions/srndcoruo6.p42n-fm3m.iturbe2012.yaml
id: trn:srndcoruo6.p42n-fm3m.iturbe2012
schema_version: '0.1'
status: published
visibility: public
material: mat:srndcoruo6
from_space_group: P4_2/n
to_space_group: Fm-3m
temperature_k: 1000
order: continuous
techniques:
- xrpd
- npd
evidence:
- doc: doc:thesis-03
  md_line: 1116
  figure: '5.12'
  status: thesis-only

File: transitions/srndmgruo6.p21n-p42n.iturbe2012.yaml
id: trn:srndmgruo6.p21n-p42n.iturbe2012
schema_version: '0.1'
status: published
visibility: public
material: mat:srndmgruo6
from_space_group: P2_1/n
to_space_group: P4_2/n
temperature_k: 560
order: discontinuous
techniques:
- xrpd
- npd
from_structure: str:srndmgruo6.p21n.300k.iturbe2012
evidence:
- doc: doc:thesis-03
  md_line: 1116
  figure: '5.12'
  status: thesis-only

File: transitions/srndmgruo6.p42n-fm3m.iturbe2012.yaml
id: trn:srndmgruo6.p42n-fm3m.iturbe2012
schema_version: '0.1'
status: published
visibility: public
material: mat:srndmgruo6
from_space_group: P4_2/n
to_space_group: Fm-3m
temperature_k: 940
order: continuous
techniques:
- xrpd
- npd
evidence:
- doc: doc:thesis-03
  md_line: 1116
  figure: '5.12'
  status: thesis-only

File: transitions/srndniruo6.p21n-p42n.iturbe2012.yaml
id: trn:srndniruo6.p21n-p42n.iturbe2012
schema_version: '0.1'
status: published
visibility: public
material: mat:srndniruo6
from_space_group: P2_1/n
to_space_group: P4_2/n
temperature_k: 440
order: discontinuous
techniques:
- xrpd
- npd
from_structure: str:srndniruo6.p21n.300k.iturbe2012
evidence:
- doc: doc:thesis-03
  md_line: 1116
  figure: '5.12'
  status: thesis-only

File: transitions/srndniruo6.p42n-fm3m.iturbe2012.yaml
id: trn:srndniruo6.p42n-fm3m.iturbe2012
schema_version: '0.1'
status: published
visibility: public
material: mat:srndniruo6
from_space_group: P4_2/n
to_space_group: Fm-3m
temperature_k: 820
order: continuous
techniques:
- xrpd
- npd
evidence:
- doc: doc:thesis-03
  md_line: 1116
  figure: '5.12'
  status: thesis-only

File: transitions/srndznruo6.p21n-p42n.iturbe2012.yaml
id: trn:srndznruo6.p21n-p42n.iturbe2012
schema_version: "0.1"
status: thesis-only
visibility: public
material: mat:srndznruo6
from_structure: str:srndznruo6.p21n.300k.iturbe2012
from_space_group: "P2_1/n"
to_space_group: "P4_2/n"
temperature_k: 740
order: discontinuous
techniques: [xrpd, npd]
evidence:
  - {doc: doc:thesis-03, md_line: 1116, figure: "5.12", status: thesis-only}

File: transitions/srndznruo6.p42n-fm3m.iturbe2012.yaml
id: trn:srndznruo6.p42n-fm3m.iturbe2012
schema_version: '0.1'
status: published
visibility: public
material: mat:srndznruo6
from_space_group: P4_2/n
to_space_group: Fm-3m
temperature_k: 1060
order: continuous
techniques:
- xrpd
- npd
evidence:
- doc: doc:thesis-03
  md_line: 1116
  figure: '5.12'
  status: thesis-only

File: transitions/srprcoruo6.p21n-unknown.iturbe2012.yaml
id: trn:srprcoruo6.p21n-unknown.iturbe2012
schema_version: '0.1'
status: published
visibility: public
material: mat:srprcoruo6
from_space_group: P2_1/n
to_space_group: unknown
temperature_k: 1050
order: unknown
techniques:
- xrpd
- npd
from_structure: str:srprcoruo6.p21n.300k.iturbe2012
notes: high-symmetry phase not identified from XRPD
evidence:
- doc: doc:thesis-03
  md_line: 1382
  figure: '6.7'
  status: thesis-only

File: transitions/srprferuo6.pbnm-r3c.iturbe2012.yaml
id: trn:srprferuo6.pbnm-r3c.iturbe2012
schema_version: '0.1'
status: published
visibility: public
material: mat:srprferuo6
from_space_group: Pbnm
to_space_group: R-3c
temperature_k: 1075
order: unknown
techniques:
- xrpd
from_structure: str:srprferuo6.pbnm.300k.iturbe2012
evidence:
- doc: doc:thesis-03
  md_line: 2065
  section: '9.2'
  status: thesis-only

File: transitions/srprmgruo6.p21n-r3.iturbe2012.yaml
id: trn:srprmgruo6.p21n-r3.iturbe2012
schema_version: '0.1'
status: published
visibility: public
material: mat:srprmgruo6
from_space_group: P2_1/n
to_space_group: R-3
temperature_k: 950
order: unknown
techniques:
- xrpd
- npd
from_structure: str:srprmgruo6.p21n.300k.iturbe2012
evidence:
- doc: doc:thesis-03
  md_line: 1469
  section: '6.2'
  status: thesis-only

File: transitions/srprniruo6.p21n-r3.iturbe2012.yaml
id: trn:srprniruo6.p21n-r3.iturbe2012
schema_version: '0.1'
status: published
visibility: public
material: mat:srprniruo6
from_space_group: P2_1/n
to_space_group: R-3
temperature_k: 1025
order: unknown
techniques:
- xrpd
- npd
from_structure: str:srprniruo6.p21n.300k.iturbe2012
evidence:
- doc: doc:thesis-03
  md_line: 1469
  section: '6.2'
  status: thesis-only
